Repository: MaterialMap/MaterialMap.github.io

# Material MAP

This repository supports the **Material MAP** website, a non-commercial, ad-free project aimed at assisting engineers in finding examples of material model parameter sets for LS-DYNA, sourced from articles published under Open Access. 

The primary goal of the website is to provide engineers with a library of material models, linking directly to original open-access sources along with citation information for each reference. The project enables users to search and explore a variety of material models conveniently.

## Website Link

Visit the website: [Material MAP](https://yurynovozhilov.github.io/MaterialMap)

## About the Project

Material MAP is a static website, built to offer a reference library for material models used in LS-DYNA simulations. All site data is stored in multiple `toml` files in the `data` directory, allowing easy updates and additions. Users are welcome to contribute by submitting new references with material models or correcting existing data.

### Key Features

- **Non-commercial**: The site is entirely ad-free and provides its content for informational purposes only.
- **Open-access links**: All data references point to open-access sources, ensuring users can access original articles freely.
- **Citation Information**: Each reference includes proper citation details to give credit to the original authors.
- **User Contribution**: Contributions are encouraged, allowing users to add new material models or improve data accuracy.

# VarmintAl

VarmintAl project containing material data and simulation files for aluminum analysis.

## Project Structure

This repository contains various material data files and simulation configurations for aluminum analysis:

### Material Data Files

- **mat18-all/**: Material 18 data files with failure models
- **mat18-all-no-failure/**: Material 18 data files without failure models
- **mat24-all/**: Material 24 data files with failure models
- **mat24-all-no-failure/**: Material 24 data files without failure models
- **mat98-all/**: Material 98 data files with failure models
- **mat98-all-no-failure/**: Material 98 data files without failure models

### Simulation Files

- **aluminum-6061-t6-mat98-run.k**: Aluminum 6061-T6 simulation using Material 98
- **pull3dspin-aluminum-6061-t6-run/**: 3D spin pull test simulations for Aluminum 6061-T6
  - `pull3dspin-run-aluminum-6061-t6-with-failure.k`: Simulation with failure model
  - `pull3dspin-run-aluminum-6061-t6-without-failure.k`: Simulation without failure model
- **mat_018-keyword-input-files/**: Material 018 keyword input files
  - `mat018.k`: Material 018 definition
  - `pull2df-RUN.k`: 2D pull test simulation

### Archive Files

The repository also contains compressed versions (.zip) of the material data directories for easy distribution.

## File Types

- `.k` files: LS-DYNA keyword input files
- `.TXT` files: Material property data files
- `.zip` files: Compressed archives of material data directories

## Usage

These files are designed for use with LS-DYNA finite element analysis software for aluminum material modeling and simulation.

File: varmintal/material_properties_summary.md
# Material Properties Table

**Total Materials Found: 1044**

## Sample of First 20 Materials

| Material Name | Density | Young's E | Shear E | Bulk E | Poisson | Yield | Ultimate | Elongation | CTE | Y.Offset |
|---------------|---------|-----------|---------|---------|---------|-------|----------|------------|-----|----------|
| ALUMINUM PURE 99.996 ANNEALED | 2.6850E-09 | 6.8948E+04 | 2.5920E+04 | 6.7596E+04 | 0.3300 | 1.2411E+01 | 4.8263E+01 | 50.000 | 2.3760E-11 | 0.2000 |
| ALUMINUM PURE 99.45-O CONDITIO... | 2.7126E-09 | 6.8948E+04 | 2.5920E+04 | 6.7596E+04 | 0.3300 | 2.7579E+01 | 8.2737E+01 | 30.000 | 2.3760E-11 | 0.2000 |
| ALUMINUM PURE-H12 SHEET | 2.7126E-09 | 6.8948E+04 | 2.5920E+04 | 6.7596E+04 | 0.3300 | 8.2737E+01 | 9.6527E+01 | 8.000 | 2.3760E-11 | 0.2000 |
| ALUMINUM PURE-H16 SHEET | 2.7126E-09 | 6.8948E+04 | 2.5920E+04 | 6.7596E+04 | 0.3300 | 1.1032E+02 | 1.2411E+02 | 4.000 | 2.3760E-11 | 0.2000 |
| ALUMINUM 1060-O SHEET | 2.7126E-09 | 6.8948E+04 | 2.5920E+04 | 6.7596E+04 | 0.3300 | 2.7579E+01 | 6.8948E+01 | 43.000 | 2.3580E-11 | 0.2000 |
| ALUMINUM 1060-H12 SHEET | 2.7126E-09 | 6.8948E+04 | 2.5920E+04 | 6.7596E+04 | 0.3300 | 7.5842E+01 | 8.2737E+01 | 16.000 | 2.3580E-11 | 0.2000 |
| ALUMINUM 1060-H18 SHEET | 2.7126E-09 | 6.8948E+04 | 2.5920E+04 | 6.7596E+04 | 0.3300 | 1.2411E+02 | 1.3100E+02 | 6.000 | 2.3580E-11 | 0.2000 |
| ALUMINUM 1100-O SHEET | 2.7126E-09 | 6.8948E+04 | 2.5920E+04 | 6.7596E+04 | 0.3300 | 3.4474E+01 | 9.6527E+01 | 35.000 | 2.3580E-11 | 0.2000 |
| ALUMINUM 1100-H14 SHEET | 2.7126E-09 | 6.8948E+04 | 2.5920E+04 | 6.7596E+04 | 0.3300 | 1.1721E+02 | 1.2411E+02 | 13.000 | 2.3580E-11 | 0.2000 |
| ALUMINUM 1100-H18 SHEET | 2.7126E-09 | 6.8948E+04 | 2.5920E+04 | 6.7596E+04 | 0.3300 | 1.7926E+02 | 1.9305E+02 | 6.000 | 2.3580E-11 | 0.2000 |
| ALUMINUM 2011-T3 BAR | 2.8233E-09 | 7.0327E+04 | 2.6439E+04 | 6.8948E+04 | 0.3300 | 2.9647E+02 | 3.7921E+02 | 15.000 | 2.2860E-11 | 0.2000 |
| ALUMINUM 2011-T8 BAR | 2.8233E-09 | 7.0327E+04 | 2.6439E+04 | 6.8948E+04 | 0.3300 | 3.1026E+02 | 4.0679E+02 | 12.000 | 2.2860E-11 | 0.2000 |
| ALUMINUM 2014-O BAR | 2.7957E-09 | 7.3084E+04 | 2.7475E+04 | 7.1651E+04 | 0.3300 | 9.6527E+01 | 1.8616E+02 | 18.000 | 2.3040E-11 | 0.2000 |
| ALUMINUM 2014-T6 SHEET | 2.7957E-09 | 7.3084E+04 | 2.7475E+04 | 7.1651E+04 | 0.3300 | 4.6884E+02 | 5.1021E+02 | 10.000 | 2.3040E-11 | 0.2000 |
| ALUMINUM 2014-T651 | 2.7957E-09 | 7.3084E+04 | 2.7475E+04 | 7.1651E+04 | 0.3300 | 4.3782E+02 | 4.7574E+02 | 10.200 | 2.3040E-11 | 0.2000 |
| ALUMINUM 2017-O BAR | 2.7957E-09 | 7.2395E+04 | 2.7216E+04 | 7.0975E+04 | 0.3300 | 6.8948E+01 | 1.7926E+02 | 22.000 | 2.3580E-11 | 0.2000 |
| ALUMINUM 2017-T4 BAR | 2.7957E-09 | 7.2395E+04 | 2.7216E+04 | 7.0975E+04 | 0.3300 | 2.7579E+02 | 4.2748E+02 | 22.000 | 2.3580E-11 | 0.2000 |
| ALUMINUM 2021-O SHEET | 2.8510E-09 | 7.3774E+04 | 2.7735E+04 | 7.2327E+04 | 0.3300 | 6.8948E+01 | 1.6547E+02 | 23.000 | 2.2680E-11 | 0.2000 |
| ALUMINUM 2021-T31 SHEET | 2.8510E-09 | 7.3774E+04 | 2.7735E+04 | 7.2327E+04 | 0.3300 | 2.7579E+02 | 4.1369E+02 | 20.000 | 2.2680E-11 | 0.2000 |
| ALUMINUM 2021-T81 PLATE | 2.8510E-09 | 7.3774E+04 | 2.7735E+04 | 7.2327E+04 | 0.3300 | 4.3437E+02 | 5.0332E+02 | 9.000 | 2.2680E-11 | 0.2000 |

*... and 1024 more materials (see CSV file for complete list)*

## Summary by Material Type

- **Aluminum alloys**: 190 materials
- **Steel alloys**: 658 materials
- **Copper/Brass alloys**: 28 materials
- **Titanium alloys**: 34 materials
- **Other materials**: 134 materials
- **Total**: 1044 materials
