Repository: MaterialMap/MaterialMap.github.io

# Material MAP

This repository supports the **Material MAP** website, a non-commercial, ad-free project aimed at assisting engineers in finding examples of material model parameter sets for LS-DYNA, sourced from articles published under Open Access. 

The primary goal of the website is to provide engineers with a library of material models, linking directly to original open-access sources along with citation information for each reference. The project enables users to search and explore a variety of material models conveniently.

## Website Link

Visit the website: [Material MAP](https://yurynovozhilov.github.io/MaterialMap)

## About the Project

Material MAP is a static website, built to offer a reference library for material models used in LS-DYNA simulations. All site data is stored in multiple `toml` files in the `data` directory, allowing easy updates and additions. Users are welcome to contribute by submitting new references with material models or correcting existing data.

### Key Features

- **Non-commercial**: The site is entirely ad-free and provides its content for informational purposes only.
- **Open-access links**: All data references point to open-access sources, ensuring users can access original articles freely.
- **Citation Information**: Each reference includes proper citation details to give credit to the original authors.
- **User Contribution**: Contributions are encouraged, allowing users to add new material models or improve data accuracy.

# VarmintAl

VarmintAl project containing material data and simulation files for aluminum analysis.

## Project Structure

This repository contains various material data files and simulation configurations for aluminum analysis:

### Material Data Files

- **mat18-all/**: Material 18 data files with failure models
- **mat18-all-no-failure/**: Material 18 data files without failure models
- **mat24-all/**: Material 24 data files with failure models
- **mat24-all-no-failure/**: Material 24 data files without failure models
- **mat98-all/**: Material 98 data files with failure models
- **mat98-all-no-failure/**: Material 98 data files without failure models

### Simulation Files

- **aluminum-6061-t6-mat98-run.k**: Aluminum 6061-T6 simulation using Material 98
- **pull3dspin-aluminum-6061-t6-run/**: 3D spin pull test simulations for Aluminum 6061-T6
  - `pull3dspin-run-aluminum-6061-t6-with-failure.k`: Simulation with failure model
  - `pull3dspin-run-aluminum-6061-t6-without-failure.k`: Simulation without failure model
- **mat_018-keyword-input-files/**: Material 018 keyword input files
  - `mat018.k`: Material 018 definition
  - `pull2df-RUN.k`: 2D pull test simulation

### Archive Files

The repository also contains compressed versions (.zip) of the material data directories for easy distribution.

## File Types

- `.k` files: LS-DYNA keyword input files
- `.TXT` files: Material property data files
- `.zip` files: Compressed archives of material data directories

## Usage

These files are designed for use with LS-DYNA finite element analysis software for aluminum material modeling and simulation.

File: varmintal/material_properties.csv (part 1 of 4)
Material Name,Density (tonne/mm³),Young's Modulus (MPa),Shear Modulus (MPa),Bulk Modulus (MPa),Poisson's Ratio,Yield Stress (MPa),Ultimate Stress (MPa),Elongation (%),CTE (1/C),Yield Offset (%)
ALUMINUM PURE 99.996 ANNEALED,2.6850E-09,6.8948E+04,2.5920E+04,6.7596E+04,0.3300,1.2411E+01,4.8263E+01,50.000,2.3760E-11,0.2000
ALUMINUM PURE 99.45-O CONDITION,2.7126E-09,6.8948E+04,2.5920E+04,6.7596E+04,0.3300,2.7579E+01,8.2737E+01,30.000,2.3760E-11,0.2000
ALUMINUM PURE-H12 SHEET,2.7126E-09,6.8948E+04,2.5920E+04,6.7596E+04,0.3300,8.2737E+01,9.6527E+01,8.000,2.3760E-11,0.2000
ALUMINUM PURE-H16 SHEET,2.7126E-09,6.8948E+04,2.5920E+04,6.7596E+04,0.3300,1.1032E+02,1.2411E+02,4.000,2.3760E-11,0.2000
ALUMINUM 1060-O SHEET,2.7126E-09,6.8948E+04,2.5920E+04,6.7596E+04,0.3300,2.7579E+01,6.8948E+01,43.000,2.3580E-11,0.2000
ALUMINUM 1060-H12 SHEET,2.7126E-09,6.8948E+04,2.5920E+04,6.7596E+04,0.3300,7.5842E+01,8.2737E+01,16.000,2.3580E-11,0.2000
ALUMINUM 1060-H18 SHEET,2.7126E-09,6.8948E+04,2.5920E+04,6.7596E+04,0.3300,1.2411E+02,1.3100E+02,6.000,2.3580E-11,0.2000
ALUMINUM 1100-O SHEET,2.7126E-09,6.8948E+04,2.5920E+04,6.7596E+04,0.3300,3.4474E+01,9.6527E+01,35.000,2.3580E-11,0.2000
ALUMINUM 1100-H14 SHEET,2.7126E-09,6.8948E+04,2.5920E+04,6.7596E+04,0.3300,1.1721E+02,1.2411E+02,13.000,2.3580E-11,0.2000
ALUMINUM 1100-H18 SHEET,2.7126E-09,6.8948E+04,2.5920E+04,6.7596E+04,0.3300,1.7926E+02,1.9305E+02,6.000,2.3580E-11,0.2000
ALUMINUM 2011-T3 BAR,2.8233E-09,7.0327E+04,2.6439E+04,6.8948E+04,0.3300,2.9647E+02,3.7921E+02,15.000,2.2860E-11,0.2000
ALUMINUM 2011-T8 BAR,2.8233E-09,7.0327E+04,2.6439E+04,6.8948E+04,0.3300,3.1026E+02,4.0679E+02,12.000,2.2860E-11,0.2000
ALUMINUM 2014-O BAR,2.7957E-09,7.3084E+04,2.7475E+04,7.1651E+04,0.3300,9.6527E+01,1.8616E+02,18.000,2.3040E-11,0.2000
ALUMINUM 2014-T6 SHEET,2.7957E-09,7.3084E+04,2.7475E+04,7.1651E+04,0.3300,4.6884E+02,5.1021E+02,10.000,2.3040E-11,0.2000
ALUMINUM 2014-T651,2.7957E-09,7.3084E+04,2.7475E+04,7.1651E+04,0.3300,4.3782E+02,4.7574E+02,10.200,2.3040E-11,0.2000
ALUMINUM 2017-O BAR,2.7957E-09,7.2395E+04,2.7216E+04,7.0975E+04,0.3300,6.8948E+01,1.7926E+02,22.000,2.3580E-11,0.2000
ALUMINUM 2017-T4 BAR,2.7957E-09,7.2395E+04,2.7216E+04,7.0975E+04,0.3300,2.7579E+02,4.2748E+02,22.000,2.3580E-11,0.2000
ALUMINUM 2021-O SHEET,2.8510E-09,7.3774E+04,2.7735E+04,7.2327E+04,0.3300,6.8948E+01,1.6547E+02,23.000,2.2680E-11,0.2000
ALUMINUM 2021-T31 SHEET,2.8510E-09,7.3774E+04,2.7735E+04,7.2327E+04,0.3300,2.7579E+02,4.1369E+02,20.000,2.2680E-11,0.2000
ALUMINUM 2021-T81 PLATE,2.8510E-09,7.3774E+04,2.7735E+04,7.2327E+04,0.3300,4.3437E+02,5.0332E+02,9.000,2.2680E-11,0.2000
ALUMINUM 2021-T8151,2.8510E-09,7.3774E+04,2.7735E+04,7.2327E+04,0.3300,4.5919E+02,5.1297E+02,8.000,2.2680E-11,0.2000
ALUMINUM 2024-O SHEET,2.7680E-09,7.3084E+04,2.7475E+04,7.1651E+04,0.3300,7.5842E+01,1.8616E+02,12.000,2.3220E-11,0.2000
ALUMINUM 2024-T3 SHEET,2.7680E-09,7.3084E+04,2.7475E+04,7.1651E+04,0.3300,3.5163E+02,4.6884E+02,18.000,2.3220E-11,0.2000
ALUMINUM 2024-T4 SHEET,2.7680E-09,7.3084E+04,2.7475E+04,7.1651E+04,0.3300,3.2405E+02,4.6884E+02,15.000,2.3220E-11,0.2000
ALUMINUM 2024-T851 PLATE,2.7680E-09,7.3084E+04,2.7475E+04,7.1651E+04,0.3300,4.6884E+02,4.9642E+02,8.000,2.3220E-11,0.2000
ALUMINUM 2025-T6 PLATE,2.7957E-09,7.1705E+04,2.6957E+04,7.0300E+04,0.3300,2.5511E+02,3.9990E+02,19.000,2.2680E-11,0.2000
ALUMINUM 2219-O SHEET,2.8233E-09,7.3084E+04,2.7475E+04,7.1651E+04,0.3300,7.5842E+01,1.7237E+02,18.000,2.2320E-11,0.2000
ALUMINUM 2219-T31 SHEET,2.8233E-09,7.3084E+04,2.7475E+04,7.1651E+04,0.3300,3.1026E+02,3.8611E+02,17.000,2.2320E-11,0.2000
ALUMINUM 2219-T62 SHEET,2.8233E-09,7.3084E+04,2.7475E+04,7.1651E+04,0.3300,2.6890E+02,4.0679E+02,9.000,2.2320E-11,0.2000
ALUMINUM 2219-T851 SHEET,2.8233E-09,7.3084E+04,2.7475E+04,7.1651E+04,0.3300,3.5163E+02,4.5505E+02,10.000,2.2320E-11,0.2000
ALUMINUM 2219-T851,2.8233E-09,7.3084E+04,2.7475E+04,7.1651E+04,0.3300,3.7094E+02,4.6609E+02,11.000,2.2320E-11,0.2000
ALUMINUM 2618-T6 SHEET,2.7680E-09,7.2395E+04,2.7216E+04,7.0975E+04,0.3300,3.8611E+02,4.2058E+02,6.000,2.2140E-11,0.2000
ALUMINUM 3003-O SHEET,2.7403E-09,6.8948E+04,2.5920E+04,6.7596E+04,0.3300,4.1369E+01,1.1032E+02,30.000,2.3220E-11,0.2000
ALUMINUM 3003-H12 SHEET,2.7403E-09,6.8948E+04,2.5920E+04,6.7596E+04,0.3300,1.2411E+02,1.3100E+02,10.000,2.3220E-11,0.2000
ALUMINUM 3003-H14,2.7403E-09,6.8948E+04,2.5920E+04,6.7596E+04,0.3300,1.4548E+02,1.5789E+02,16.800,2.3220E-11,0.2000
ALUMINUM 3003-H18 SHEET,2.7403E-09,6.8948E+04,2.5920E+04,6.7596E+04,0.3300,1.8616E+02,1.9995E+02,4.000,2.3220E-11,0.2000
ALUMINUM 3004-O SHEET,2.7126E-09,6.8948E+04,2.5920E+04,6.7596E+04,0.3300,6.8948E+01,1.7926E+02,20.000,2.3940E-11,0.2000
ALUMINUM 3004-H32 SHEET,2.7126E-09,6.8948E+04,2.5920E+04,6.7596E+04,0.3300,1.7237E+02,2.1374E+02,10.000,2.3940E-11,0.2000
ALUMINUM 3004-H34 SHEET,2.7126E-09,6.8948E+04,2.5920E+04,6.7596E+04,0.3300,1.9995E+02,2.4132E+02,9.000,2.3940E-11,0.2000
ALUMINUM 3004-H38 SHEET,2.7126E-09,6.8948E+04,2.5920E+04,6.7596E+04,0.3300,2.4821E+02,2.8269E+02,5.000,2.3940E-11,0.2000
ALUMINUM 4032-T6,2.6850E-09,7.8600E+04,2.9549E+04,7.7059E+04,0.3300,3.1716E+02,3.7921E+02,9.000,1.9440E-11,0.2000
ALUMINUM 5050-O SHEET,2.6850E-09,6.8948E+04,2.5920E+04,6.7596E+04,0.3300,5.5158E+01,1.4479E+02,24.000,2.3760E-11,0.2000
ALUMINUM 5050-H32 SHEET,2.6850E-09,6.8948E+04,2.5920E+04,6.7596E+04,0.3300,1.4479E+02,1.7237E+02,9.000,2.3760E-11,0.2000
ALUMINUM 5050-H34 SHEET,2.6850E-09,6.8948E+04,2.5920E+04,6.7596E+04,0.3300,1.6547E+02,1.9305E+02,8.000,2.3760E-11,0.2000
ALUMINUM 5050-H38 SHEET,2.6850E-09,6.8948E+04,2.5920E+04,6.7596E+04,0.3300,1.9995E+02,2.2063E+02,6.000,2.3760E-11,0.2000
ALUMINUM 5052-O SHEET,2.6850E-09,7.0327E+04,2.6439E+04,6.8948E+04,0.3300,8.9632E+01,1.9305E+02,25.000,2.3760E-11,0.2000
ALUMINUM 5052-O,2.6850E-09,7.0327E+04,2.6439E+04,6.8948E+04,0.3300,8.2737E+01,1.9305E+02,30.000,2.3760E-11,0.2000
ALUMINUM 5052-H34 SHEET,2.6850E-09,7.0327E+04,2.6439E+04,6.8948E+04,0.3300,2.1374E+02,2.6200E+02,10.000,2.3760E-11,0.2000
ALUMINUM 5052-H38 SHEET,2.6850E-09,7.0327E+04,2.6439E+04,6.8948E+04,0.3300,2.6200E+02,3.0337E+02,9.000,2.3760E-11,0.2000
ALUMINUM 5083-O SHEET,2.6573E-09,7.1016E+04,2.6698E+04,6.9624E+04,0.3300,1.5168E+02,3.0337E+02,23.000,2.3760E-11,0.2000
ALUMINUM 5083-O,2.6573E-09,7.1016E+04,2.6698E+04,6.9624E+04,0.3300,1.4065E+02,3.2267E+02,19.500,2.3760E-11,0.2000
ALUMINUM 5083-H12 SHEET,2.6573E-09,7.1016E+04,2.6698E+04,6.9624E+04,0.3300,3.0337E+02,3.5853E+02,10.000,2.3760E-11,0.2000
ALUMINUM 5083-H32 SHEET,2.6573E-09,7.1016E+04,2.6698E+04,6.9624E+04,0.3300,2.6200E+02,3.5163E+02,12.000,2.3760E-11,0.2000
ALUMINUM 5083-H34 SHEET,2.6573E-09,7.1016E+04,2.6698E+04,6.9624E+04,0.3300,3.1026E+02,3.7232E+02,11.000,2.3760E-11,0.2000
ALUMINUM 5083-H321,2.6573E-09,7.1016E+04,2.6698E+04,6.9624E+04,0.3300,2.3511E+02,3.3509E+02,15.000,2.3760E-11,0.2000
ALUMINUM 5086-O SHEET,2.6573E-09,7.1016E+04,2.6698E+04,6.9624E+04,0.3300,1.3100E+02,2.8269E+02,24.000,2.3760E-11,0.2000
ALUMINUM 5086-O,2.6573E-09,7.1016E+04,2.6698E+04,6.9624E+04,0.3300,1.1721E+02,2.6200E+02,30.000,2.3760E-11,0.2000
ALUMINUM 5086-H32 PLATE,2.6573E-09,7.1016E+04,2.6698E+04,6.9624E+04,0.3300,2.0684E+02,3.1026E+02,16.000,2.3760E-11,0.2000
ALUMINUM 5086-H34 SHEET,2.6573E-09,7.1016E+04,2.6698E+04,6.9624E+04,0.3300,2.6200E+02,3.4474E+02,13.000,2.3760E-11,0.2000
ALUMINUM 5086-H34 PLATE,2.6573E-09,7.1016E+04,2.6698E+04,6.9624E+04,0.3300,2.6200E+02,3.5163E+02,12.000,2.3760E-11,0.2000
ALUMINUM 5154-O SHEET,2.6573E-09,7.0327E+04,2.6439E+04,6.8948E+04,0.3300,1.1032E+02,2.4132E+02,26.000,2.3940E-11,0.2000
ALUMINUM 5154-H32 SHEET,2.6573E-09,7.0327E+04,2.6439E+04,6.8948E+04,0.3300,2.1374E+02,2.8269E+02,14.000,2.3940E-11,0.2000
ALUMINUM 5154-H34 SHEET,2.6573E-09,7.0327E+04,2.6439E+04,6.8948E+04,0.3300,2.6200E+02,3.1716E+02,10.000,2.3940E-11,0.2000
ALUMINUM 5154-H38 SHEET,2.6573E-09,7.0327E+04,2.6439E+04,6.8948E+04,0.3300,2.9647E+02,3.3784E+02,10.000,2.3940E-11,0.2000
ALUMINUM 5454-O SHEET,2.6850E-09,7.0327E+04,2.6439E+04,6.8948E+04,0.3300,1.1032E+02,2.6200E+02,22.000,2.3580E-11,0.2000
ALUMINUM 5454-O,2.6850E-09,7.0327E+04,2.6439E+04,6.8948E+04,0.3300,1.1514E+02,2.4683E+02,24.500,2.3580E-11,0.2000
ALUMINUM 5454-H32 SHEET,2.6850E-09,7.0327E+04,2.6439E+04,6.8948E+04,0.3300,2.2063E+02,2.7579E+02,11.000,2.3580E-11,0.2000
ALUMINUM 5454-H32,2.6850E-09,7.0327E+04,2.6439E+04,6.8948E+04,0.3300,1.9926E+02,2.8200E+02,15.700,2.3580E-11,0.2000
ALUMINUM 5454-H34 SHEET,2.6850E-09,7.0327E+04,2.6439E+04,6.8948E+04,0.3300,2.7579E+02,3.1716E+02,11.000,2.3580E-11,0.2000
ALUMINUM 5454-H32 PLATE,2.6850E-09,7.0327E+04,2.6439E+04,6.8948E+04,0.3300,2.6200E+02,2.7579E+02,16.000,2.3580E-11,0.2000
ALUMINUM 5456-O SHEET,2.6573E-09,7.1016E+04,2.6698E+04,6.9624E+04,0.3300,1.7237E+02,3.3784E+02,22.000,2.3940E-11,0.2000
ALUMINUM 5456-O,2.6573E-09,7.1016E+04,2.6698E+04,6.9624E+04,0.3300,1.5996E+02,3.3784E+02,21.800,2.3940E-11,0.2000
ALUMINUM 5456-H24 SHEET,2.6573E-09,7.1016E+04,2.6698E+04,6.9624E+04,0.3300,2.8269E+02,3.7232E+02,13.000,2.3940E-11,0.2000
ALUMINUM 5456-H321 SHEET,2.6573E-09,7.1016E+04,2.6698E+04,6.9624E+04,0.3300,2.5511E+02,3.5163E+02,16.000,2.3940E-11,0.2000
ALUMINUM 5456-H321 PLATE,2.6573E-09,7.1016E+04,2.6698E+04,6.9624E+04,0.3300,2.3442E+02,3.8611E+02,14.000,2.3940E-11,0.2000
ALUMINUM 6061-O SHEET,2.7126E-09,6.8948E+04,2.5920E+04,6.7596E+04,0.3300,5.5158E+01,1.2411E+02,25.000,2.3580E-11,0.2000
ALUMINUM 6061-T6 SHEET THICK,2.7126E-09,6.8948E+04,2.5920E+04,6.7596E+04,0.3300,2.8269E+02,3.1026E+02,14.000,2.3580E-11,0.2000
ALUMINUM 6061-T6 SHEET THIN,2.7126E-09,6.8948E+04,2.5920E+04,6.7596E+04,0.3300,2.9647E+02,3.2405E+02,12.000,2.3580E-11,0.2000
ALUMINUM 6061-T6,2.7126E-09,6.8948E+04,2.5920E+04,6.7596E+04,0.3300,2.9096E+02,3.0957E+02,16.500,2.3580E-11,0.2000
ALUMINUM 6061-T651 PLATE,2.7126E-09,6.8948E+04,2.5920E+04,6.7596E+04,0.3300,2.6890E+02,2.8958E+02,16.000,2.3580E-11,0.2000
ALUMINUM 6063-O SHEET,2.7126E-09,6.8948E+04,2.5920E+04,6.7596E+04,0.3300,4.8263E+01,8.9632E+01,25.000,2.3400E-11,0.2000
ALUMINUM 6063-T4 SHEET,2.7126E-09,6.8948E+04,2.5920E+04,6.7596E+04,0.3300,8.9632E+01,1.7237E+02,22.000,2.3400E-11,0.2000
ALUMINUM 6063-T6 SHEET,2.7126E-09,6.8948E+04,2.5920E+04,6.7596E+04,0.3300,2.1374E+02,2.4132E+02,12.000,2.3400E-11,0.2000
ALUMINUM 6063-T6,2.7126E-09,6.8948E+04,2.5920E+04,6.7596E+04,0.3300,2.1374E+02,2.4132E+02,18.000,2.3400E-11,0.2000
ALUMINUM 6063-T832 SHEET,2.7126E-09,6.8948E+04,2.5920E+04,6.7596E+04,0.3300,2.6890E+02,2.8958E+02,12.000,2.3400E-11,0.2000
ALUMINUM 6066-O SHEET,2.7126E-09,6.8948E+04,2.5920E+04,6.7596E+04,0.3300,8.2737E+01,1.5168E+02,20.000,2.3220E-11,0.2000
ALUMINUM 6066-T4 SHEET,2.7126E-09,6.8948E+04,2.5920E+04,6.7596E+04,0.3300,2.0684E+02,3.5853E+02,15.000,2.3220E-11,0.2000
ALUMINUM 6066-T6 SHEET,2.7126E-09,6.8948E+04,2.5920E+04,6.7596E+04,0.3300,3.5163E+02,4.0679E+02,12.000,2.3220E-11,0.2000
ALUMINUM X7005-O SHEET,2.7957E-09,7.1016E+04,2.6698E+04,6.9624E+04,0.3300,8.2737E+01,1.9305E+02,20.000,2.3760E-11,0.2000
ALUMINUM X7005-T6 SHEET,2.7957E-09,7.1016E+04,2.6698E+04,6.9624E+04,0.3300,3.1716E+02,3.5853E+02,14.000,2.3760E-11,0.2000
ALUMINUM 7005-T5351,2.7957E-09,7.1016E+04,2.6698E+04,6.9624E+04,0.3300,3.7921E+02,4.2748E+02,15.000,2.3760E-11,0.2000
ALUMINUM 7039-O SHEET,2.7957E-09,6.9637E+04,2.6179E+04,6.8272E+04,0.3300,1.0342E+02,2.2753E+02,22.000,2.3400E-11,0.2000
ALUMINUM 7039-T6 SHEET,2.7957E-09,6.9637E+04,2.6179E+04,6.8272E+04,0.3300,3.7921E+02,4.3437E+02,12.000,2.3400E-11,0.2000
ALUMINUM 7039-T61 PLATE,2.7957E-09,6.9637E+04,2.6179E+04,6.8272E+04,0.3300,3.3095E+02,3.9990E+02,14.000,2.3400E-11,0.2000
ALUMINUM 7049-T73 DIE FORGINGS,2.8233E-09,7.0327E+04,2.6439E+04,6.8948E+04,0.3300,4.2058E+02,4.8953E+02,7.000,2.3400E-11,0.2000
ALUMINUM 7049-T73511 EXTRUSIONS,2.8233E-09,7.0327E+04,2.6439E+04,6.8948E+04,0.3300,4.2748E+02,4.9642E+02,7.000,2.3400E-11,0.2000
ALUMINUM 7049-T75511 EXTRUSIONS,2.8233E-09,7.0327E+04,2.6439E+04,6.8948E+04,0.3300,4.7574E+02,5.3090E+02,7.000,2.3400E-11,0.2000
ALUMINUM 7050-T73652 HAND FORGING,2.7957E-09,7.1016E+04,2.6698E+04,6.9624E+04,0.3300,4.1369E+02,4.8263E+02,9.000,2.3400E-11,0.2000
ALUMINUM 7050-T736 DIE FORGINGS,2.7957E-09,7.1016E+04,2.6698E+04,6.9624E+04,0.3300,4.1369E+02,4.8263E+02,7.000,2.3400E-11,0.2000
ALUMINUM 7075-O SHEET,2.7957E-09,7.1016E+04,2.6698E+04,6.9624E+04,0.3300,1.0342E+02,2.2753E+02,17.000,2.3580E-11,0.2000
ALUMINUM 7075-T6 SHEET,2.7957E-09,7.1016E+04,2.6698E+04,6.9624E+04,0.3300,5.2400E+02,5.7226E+02,11.000,2.3580E-11,0.2000
ALUMINUM 7075-T651 PLATE,2.7957E-09,7.1705E+04,2.6957E+04,7.0300E+04,0.3300,5.2400E+02,5.8605E+02,10.000,2.3580E-11,0.2000
ALUMINUM 7075-T73 SHEET,2.7957E-09,7.1016E+04,2.6698E+04,6.9624E+04,0.3300,4.3437E+02,4.9642E+02,11.000,2.3580E-11,0.2000
ALUMINUM 7076-T61,2.8233E-09,6.6879E+04,2.5143E+04,6.5568E+04,0.3300,4.1369E+02,4.8263E+02,14.000,2.1600E-11,0.2000
ALUMINUM 7079-O SHEET,2.7403E-09,7.1705E+04,2.6957E+04,7.0300E+04,0.3300,1.0342E+02,2.2753E+02,17.000,2.3580E-11,0.2000
ALUMINUM 7079-T6 SHEET,2.7403E-09,7.1705E+04,2.6957E+04,7.0300E+04,0.3300,4.8263E+02,5.3090E+02,11.000,2.3580E-11,0.2000
ALUMINUM 7079-T651 PLATE,2.7403E-09,7.1705E+04,2.6957E+04,7.0300E+04,0.3300,5.3090E+02,5.7916E+02,10.000,2.3580E-11,0.2000
ALUMINUM 7178-O SHEET,2.8233E-09,7.1705E+04,2.6957E+04,7.0300E+04,0.3300,1.0342E+02,2.2753E+02,15.000,2.3400E-11,0.2000
ALUMINUM 7178-T6 SHEET,2.8233E-09,7.1705E+04,2.6957E+04,7.0300E+04,0.3300,5.1711E+02,5.7916E+02,11.000,2.3400E-11,0.2000
ALUMINUM 7178-T76 PLATE,2.8233E-09,7.0327E+04,2.6439E+04,6.8948E+04,0.3300,4.9642E+02,5.5848E+02,11.000,2.3400E-11,0.2000
ALUMINUM 7178-T651 PLATE,2.8233E-09,7.1705E+04,2.6957E+04,7.0300E+04,0.3300,5.7916E+02,6.4811E+02,9.000,2.3400E-11,0.2000
ALUMINUM WROUGHT 1060 O,2.7126E-09,6.8948E+04,2.5920E+04,6.7596E+04,0.3300,2.7579E+01,6.8948E+01,43.000,2.3580E-11,0.2000
ALUMINUM WROUGHT 1060 H14,2.7126E-09,6.8948E+04,2.5920E+04,6.7596E+04,0.3300,8.9632E+01,9.6527E+01,12.000,2.3580E-11,0.2000
ALUMINUM WROUGHT 1060 H18,2.7126E-09,6.8948E+04,2.5920E+04,6.7596E+04,0.3300,1.2411E+02,1.3100E+02,6.000,2.3580E-11,0.2000
ALUMINUM WROUGHT 1100 O,2.7126E-09,6.8948E+04,2.5920E+04,6.7596E+04,0.3300,3.4474E+01,8.9632E+01,35.000,2.3580E-11,0.2000
ALUMINUM WROUGHT 1100 H14,2.7126E-09,6.8948E+04,2.5920E+04,6.7596E+04,0.3300,1.1721E+02,1.2411E+02,9.000,2.3580E-11,0.2000
ALUMINUM WROUGHT 1100 H18,2.7126E-09,6.8948E+04,2.5920E+04,6.7596E+04,0.3300,1.5168E+02,1.6547E+02,5.000,2.3580E-11,0.2000
ALUMINUM WROUGHT 1350 O,2.7126E-09,6.8948E+04,2.5920E+04,6.7596E+04,0.3300,2.7579E+01,8.2737E+01,23.000,2.3760E-11,0.2000
ALUMINUM WROUGHT 1350 H19,2.7126E-09,6.8948E+04,2.5920E+04,6.7596E+04,0.3300,1.6547E+02,1.8616E+02,1.500,2.3760E-11,0.2000
ALUMINUM WROUGHT 2011 T3,3.0171E-09,7.0327E+04,2.6439E+04,6.8948E+04,0.3300,2.9647E+02,3.7921E+02,15.000,2.2860E-11,0.2000
ALUMINUM WROUGHT 2011 T8,3.0171E-09,7.0327E+04,2.6439E+04,6.8948E+04,0.3300,3.1026E+02,4.0679E+02,12.000,2.2860E-11,0.2000
ALUMINUM WROUGHT 2014 O,2.7957E-09,7.3084E+04,2.7475E+04,7.1651E+04,0.3300,9.6527E+01,1.6547E+02,18.000,2.3040E-11,0.2000
ALUMINUM WROUGHT 2014 T6,2.7957E-09,7.3084E+04,2.7475E+04,7.1651E+04,0.3300,4.6884E+02,5.1021E+02,10.000,2.3040E-11,0.2000
ALUMINUM WROUGHT 2017 O,2.7957E-09,7.2395E+04,2.7216E+04,7.0975E+04,0.3300,6.8948E+01,1.7926E+02,22.000,2.3580E-11,0.2000
ALUMINUM WROUGHT 2017 T4,2.7957E-09,7.2395E+04,2.7216E+04,7.0975E+04,0.3300,2.7579E+02,4.2748E+02,22.000,2.3580E-11,0.2000
ALUMINUM WROUGHT 2024 O,2.7957E-09,7.3084E+04,2.7475E+04,7.1651E+04,0.3300,7.5842E+01,1.8616E+02,22.000,2.3220E-11,0.2000
ALUMINUM WROUGHT 2024 T3,2.7957E-09,7.3084E+04,2.7475E+04,7.1651E+04,0.3300,3.4474E+02,4.8263E+02,18.000,2.3220E-11,0.2000
ALUMINUM WROUGHT 2024 T4 OR T351,2.7957E-09,7.3084E+04,2.7475E+04,7.1651E+04,0.3300,3.2405E+02,4.4816E+02,20.000,2.3220E-11,0.2000
ALUMINUM WROUGHT 2024 T361,2.7957E-09,7.3084E+04,2.7475E+04,7.1651E+04,0.3300,3.9300E+02,4.9642E+02,13.000,2.3220E-11,0.2000
ALUMINUM WROUGHT 2036 T4,2.7680E-09,7.1016E+04,2.6698E+04,6.9624E+04,0.3300,1.9305E+02,3.3784E+02,24.000,2.3400E-11,0.2000
ALUMINUM WROUGHT 2219 O,2.8510E-09,7.3084E+04,2.7475E+04,7.1651E+04,0.3300,7.5842E+01,1.7237E+02,18.000,2.2320E-11,0.2000
ALUMINUM WROUGHT 2219 T31 OR T351,2.8510E-09,7.3084E+04,2.7475E+04,7.1651E+04,0.3300,2.4821E+02,3.5853E+02,17.000,2.2320E-11,0.2000
ALUMINUM WROUGHT 2219 T81 OR T851,2.8510E-09,7.3084E+04,2.7475E+04,7.1651E+04,0.3300,3.5163E+02,4.5505E+02,10.000,2.2320E-11,0.2000
ALUMINUM WROUGHT 3003 O,2.7403E-09,6.8948E+04,2.5920E+04,6.7596E+04,0.3300,4.1369E+01,1.1032E+02,30.000,2.3220E-11,0.2000
ALUMINUM WROUGHT 3003 H12,2.7403E-09,6.8948E+04,2.5920E+04,6.7596E+04,0.3300,1.2411E+02,1.3100E+02,10.000,2.3220E-11,0.2000
ALUMINUM WROUGHT 3003 H14,2.7403E-09,6.8948E+04,2.5920E+04,6.7596E+04,0.3300,1.4479E+02,1.5168E+02,8.000,2.3220E-11,0.2000
ALUMINUM WROUGHT 3003 H18,2.7403E-09,6.8948E+04,2.5920E+04,6.7596E+04,0.3300,1.8616E+02,1.9995E+02,4.000,2.3220E-11,0.2000
ALUMINUM WROUGHT 3004 O,2.7126E-09,6.8948E+04,2.5920E+04,6.7596E+04,0.3300,6.8948E+01,1.7926E+02,20.000,2.3940E-11,0.2000
ALUMINUM WROUGHT 3004 H32,2.7126E-09,6.8948E+04,2.5920E+04,6.7596E+04,0.3300,1.7237E+02,2.1374E+02,10.000,2.3940E-11,0.2000
ALUMINUM WROUGHT 3004 H34,2.7126E-09,6.8948E+04,2.5920E+04,6.7596E+04,0.3300,1.9995E+02,2.4132E+02,9.000,2.3940E-11,0.2000
ALUMINUM WROUGHT 3004 H38,2.7126E-09,6.8948E+04,2.5920E+04,6.7596E+04,0.3300,2.4821E+02,2.8269E+02,5.000,2.3940E-11,0.2000
ALUMINUM WROUGHT 3105 O,2.7126E-09,6.8948E+04,2.5920E+04,6.7596E+04,0.3300,5.5158E+01,1.1721E+02,24.000,2.3580E-11,0.2000
ALUMINUM WROUGHT 3105 H14,2.7126E-09,6.8948E+04,2.5920E+04,6.7596E+04,0.3300,1.5168E+02,1.7237E+02,5.000,2.3580E-11,0.2000
ALUMINUM WROUGHT 3105 H18,2.7126E-09,6.8948E+04,2.5920E+04,6.7596E+04,0.3300,1.9305E+02,2.1374E+02,3.000,2.3580E-11,0.2000
ALUMINUM WROUGHT 3105 H25,2.7126E-09,6.8948E+04,2.5920E+04,6.7596E+04,0.3300,1.5858E+02,1.7926E+02,8.000,2.3580E-11,0.2000
ALUMINUM WROUGHT 4032 T6,2.6850E-09,7.8600E+04,2.9549E+04,7.7059E+04,0.3300,3.1716E+02,3.7921E+02,9.000,1.9440E-11,0.2000
ALUMINUM WROUGHT 5005 O,2.7126E-09,6.8948E+04,2.5920E+04,6.7596E+04,0.3300,4.1369E+01,1.2411E+02,25.000,2.3760E-11,0.2000
ALUMINUM WROUGHT 5005 H14,2.7126E-09,6.8948E+04,2.5920E+04,6.7596E+04,0.3300,1.5168E+02,1.5858E+02,6.000,2.3760E-11,0.2000
ALUMINUM WROUGHT 5005 H18,2.7126E-09,6.8948E+04,2.5920E+04,6.7596E+04,0.3300,1.9305E+02,1.9995E+02,4.000,2.3760E-11,0.2000
ALUMINUM WROUGHT 5005 H38,2.7126E-09,6.8948E+04,2.5920E+04,6.7596E+04,0.3300,1.8616E+02,1.9995E+02,5.000,2.3760E-11,0.2000
ALUMINUM WROUGHT 5050 O,2.6850E-09,6.8948E+04,2.5920E+04,6.7596E+04,0.3300,5.5158E+01,1.4479E+02,24.000,2.3760E-11,0.2000
ALUMINUM WROUGHT 5050 H34,2.6850E-09,6.8948E+04,2.5920E+04,6.7596E+04,0.3300,1.6547E+02,1.9305E+02,8.000,2.3760E-11,0.2000
ALUMINUM WROUGHT 5050 H38,2.6850E-09,6.8948E+04,2.5920E+04,6.7596E+04,0.3300,1.9995E+02,2.2063E+02,6.000,2.3760E-11,0.2000
ALUMINUM WROUGHT 5052 O,2.6850E-09,7.0327E+04,2.6439E+04,6.8948E+04,0.3300,8.9632E+01,1.9305E+02,25.000,2.3760E-11,0.2000
ALUMINUM WROUGHT 5052 H34,2.6850E-09,7.0327E+04,2.6439E+04,6.8948E+04,0.3300,2.1374E+02,2.6200E+02,10.000,2.3760E-11,0.2000
ALUMINUM WROUGHT 5052 H38,2.6850E-09,7.0327E+04,2.6439E+04,6.8948E+04,0.3300,2.5511E+02,2.8958E+02,7.000,2.3760E-11,0.2000
ALUMINUM WROUGHT 5083 O,2.6573E-09,7.1016E+04,2.6698E+04,6.9624E+04,0.3300,1.4479E+02,2.8958E+02,22.000,2.3760E-11,0.2000
ALUMINUM WROUGHT 5083 H321 OR H116,2.6573E-09,7.1016E+04,2.6698E+04,6.9624E+04,0.3300,2.2753E+02,3.1716E+02,16.000,2.3760E-11,0.2000
ALUMINUM WROUGHT 5086 0,2.6573E-09,7.1016E+04,2.6698E+04,6.9624E+04,0.3300,1.1721E+02,2.6200E+02,22.000,2.3760E-11,0.2000
ALUMINUM WROUGHT 5086 H32 OR H116,2.6573E-09,7.1016E+04,2.6698E+04,6.9624E+04,0.3300,2.0684E+02,2.8958E+02,12.000,2.3760E-11,0.2000
ALUMINUM WROUGHT 5154 O,2.6573E-09,7.0327E+04,2.6439E+04,6.8948E+04,0.3300,1.1721E+02,2.4132E+02,27.000,2.3940E-11,0.2000
ALUMINUM WROUGHT 5154 H34,2.6573E-09,7.0327E+04,2.6439E+04,6.8948E+04,0.3300,2.2753E+02,2.8958E+02,13.000,2.3940E-11,0.2000
ALUMINUM WROUGHT 5154 H38,2.6573E-09,7.0327E+04,2.6439E+04,6.8948E+04,0.3300,2.6890E+02,3.3095E+02,10.000,2.3940E-11,0.2000
ALUMINUM WROUGHT 5252 H25,2.6573E-09,6.8948E+04,2.5920E+04,6.7596E+04,0.3300,1.7237E+02,2.3442E+02,11.000,2.3760E-11,0.2000
ALUMINUM WROUGHT 5454 O,2.6850E-09,7.0327E+04,2.6439E+04,6.8948E+04,0.3300,1.1721E+02,2.4821E+02,22.000,2.3580E-11,0.2000
ALUMINUM WROUGHT 5454 H32,2.6850E-09,7.0327E+04,2.6439E+04,6.8948E+04,0.3300,2.0684E+02,2.7579E+02,10.000,2.3580E-11,0.2000
ALUMINUM WROUGHT 5454 H34,2.6850E-09,7.0327E+04,2.6439E+04,6.8948E+04,0.3300,2.4132E+02,3.0337E+02,10.000,2.3580E-11,0.2000
ALUMINUM WROUGHT 5456 O,2.6573E-09,7.1016E+04,2.6698E+04,6.9624E+04,0.3300,1.5858E+02,3.1026E+02,24.000,2.3940E-11,0.2000
ALUMINUM WROUGHT 5456 H24,2.6573E-09,7.1016E+04,2.6698E+04,6.9624E+04,0.3300,2.8269E+02,3.7232E+02,13.000,2.3940E-11,0.2000
ALUMINUM WROUGHT 5456 H34,2.6573E-09,7.1016E+04,2.6698E+04,6.9624E+04,0.3300,2.5511E+02,3.5163E+02,16.000,2.3940E-11,0.2000
ALUMINUM WROUGHT 5657 H25,2.6850E-09,6.8948E+04,2.5920E+04,6.7596E+04,0.3300,1.3790E+02,1.5858E+02,12.000,2.3760E-11,0.2000
ALUMINUM WROUGHT 5657 H38 OR H28,2.6850E-09,6.8948E+04,2.5920E+04,6.7596E+04,0.3300,1.6547E+02,1.9305E+02,7.000,2.3760E-11,0.2000
ALUMINUM WROUGHT 6061 O,2.7126E-09,6.8948E+04,2.5920E+04,6.7596E+04,0.3300,5.5158E+01,1.2411E+02,30.000,2.3580E-11,0.2000
ALUMINUM WROUGHT 6061 T451,2.7126E-09,6.8948E+04,2.5920E+04,6.7596E+04,0.3300,1.4479E+02,2.4132E+02,25.000,2.3580E-11,0.2000
ALUMINUM WROUGHT 6061 T651,2.7126E-09,6.8948E+04,2.5920E+04,6.7596E+04,0.3300,2.7579E+02,3.1026E+02,17.000,2.3580E-11,0.2000
ALUMINUM WROUGHT 6063 O,2.6850E-09,6.8948E+04,2.5920E+04,6.7596E+04,0.3300,4.8263E+01,8.9632E+01,25.000,2.3400E-11,0.2000
ALUMINUM WROUGHT 6063 T4,2.6850E-09,6.8948E+04,2.5920E+04,6.7596E+04,0.3300,8.9632E+01,1.7237E+02,22.000,2.3400E-11,0.2000
ALUMINUM WROUGHT 6063 T6,2.6850E-09,6.8948E+04,2.5920E+04,6.7596E+04,0.3300,2.1374E+02,2.4132E+02,12.000,2.3400E-11,0.2000
ALUMINUM WROUGHT 6066 O,2.7126E-09,6.8948E+04,2.5920E+04,6.7596E+04,0.3300,8.2737E+01,1.5168E+02,18.000,2.3220E-11,0.2000
ALUMINUM WROUGHT 6066 T4,2.7126E-09,6.8948E+04,2.5920E+04,6.7596E+04,0.3300,2.0684E+02,3.5853E+02,18.000,2.3220E-11,0.2000
ALUMINUM WROUGHT 6066 T6,2.7126E-09,6.8948E+04,2.5920E+04,6.7596E+04,0.3300,3.5853E+02,3.9300E+02,12.000,2.3220E-11,0.2000
ALUMINUM WROUGHT 6101 T6,2.6850E-09,6.8948E+04,2.5920E+04,6.7596E+04,0.3300,1.9305E+02,2.2063E+02,15.000,2.3400E-11,0.2000
ALUMINUM WROUGHT 7001 O,2.8510E-09,7.1016E+04,2.6698E+04,6.9624E+04,0.3300,1.5168E+02,2.5511E+02,14.000,2.3400E-11,0.2000
ALUMINUM WROUGHT 7001 T6,2.8510E-09,7.1016E+04,2.6698E+04,6.9624E+04,0.3300,6.2742E+02,6.7569E+02,9.000,2.3400E-11,0.2000
ALUMINUM WROUGHT 7075 O,2.7957E-09,7.1016E+04,2.6698E+04,6.9624E+04,0.3300,1.0342E+02,2.2753E+02,17.000,2.3580E-11,0.2000
ALUMINUM WROUGHT 7075 T6 OR T651,2.7957E-09,7.1016E+04,2.6698E+04,6.9624E+04,0.3300,5.0332E+02,5.7226E+02,11.000,2.3580E-11,0.2000
ALUMINUM WROUGHT 7075 T73,2.7957E-09,7.1016E+04,2.6698E+04,6.9624E+04,0.3300,4.3437E+02,4.9642E+02,11.000,2.3580E-11,0.2000
ALUMINUM WROUGHT 7178 O,2.8233E-09,7.1705E+04,2.6957E+04,7.0300E+04,0.3300,1.0342E+02,2.2753E+02,16.000,2.3400E-11,0.2000
ALUMINUM WROUGHT 7178 T6 OR T651,2.8233E-09,7.1705E+04,2.6957E+04,7.0300E+04,0.3300,5.3779E+02,6.0674E+02,11.000,2.3400E-11,0.2000
ALUMINUM WROUGHT 7178 T76 OR T7651,2.8233E-09,7.1705E+04,2.6957E+04,7.0300E+04,0.3300,5.0332E+02,5.7226E+02,11.000,2.3400E-11,0.2000
ACRYLIC LUCITE,1.1902E-09,2.9647E+03,1.0588E+03,4.9412E+03,0.4000,4.1369E+01,7.2395E+01,6.000,6.4800E-11,0.2000
BERYLLIUM S-65,1.8546E-09,2.8958E+05,1.4071E+05,1.0247E+05,0.0290,2.0684E+02,2.8958E+02,3.000,1.5840E-11,0.2000
BERYLLIUM S-200F,1.8546E-09,2.8958E+05,1.4071E+05,1.0247E+05,0.0290,2.4132E+02,3.2405E+02,2.000,1.5840E-11,0.2000
BERYLLIUM 1319,1.8546E-09,2.8958E+05,1.4071E+05,1.0247E+05,0.0290,2.4132E+02,3.4474E+02,3.000,1.5840E-11,0.2000
BERYLLIUM 1162,1.8546E-09,2.8958E+05,1.4071E+05,1.0247E+05,0.0290,1.7237E+02,2.6200E+02,1.000,1.5840E-11,0.2000
BERYLLIUM QMV,1.8546E-09,2.8958E+05,1.4071E+05,1.0247E+05,0.0290,2.0684E+02,3.4474E+02,5.000,1.5840E-11,0.2000
BERYLLIUM-COPPER 10 DEAD SOFT,8.8299E-09,1.3790E+05,5.2632E+04,1.2096E+05,0.3100,1.3790E+02,2.4132E+02,20.000,1.7640E-11,0.2000
BERYLLIUM-COPPER 10 PLANISHED,8.8299E-09,1.3790E+05,5.2632E+04,1.2096E+05,0.3100,1.7237E+02,2.4132E+02,20.000,1.7640E-11,0.2000
BERYLLIUM-COPPER 10 H TEMPER,8.8299E-09,1.3790E+05,5.2632E+04,1.2096E+05,0.3100,3.7921E+02,4.8263E+02,3.000,1.7640E-11,0.2000
BERYLLIUM-COPPER 10 AT TEMPER,8.8299E-09,1.3790E+05,5.2632E+04,1.2096E+05,0.3100,5.5158E+02,6.8948E+02,10.000,1.7640E-11,0.2000
BERYLLIUM-COPPER 10 HT TEMPER,8.8299E-09,1.3790E+05,5.2632E+04,1.2096E+05,0.3100,6.8948E+02,7.5842E+02,8.000,1.7640E-11,0.2000
BERYLLIUM-COPPER 10 HTR TEMPER,8.8299E-09,1.3790E+05,5.2632E+04,1.2096E+05,0.3100,7.5842E+02,8.2737E+02,1.000,1.7640E-11,0.2000
BERYLLIUM-COPPER 10 HTC TEMPER,8.8299E-09,1.3790E+05,5.2632E+04,1.2096E+05,0.3100,3.4474E+02,5.1711E+02,8.000,1.7640E-11,0.2000
BERYLLIUM-COPPER 25 DEAD SOFT,8.3593E-09,1.3100E+05,5.0000E+04,1.1491E+05,0.3100,1.9305E+02,4.1369E+02,35.000,1.7460E-11,0.2000
BERYLLIUM-COPPER 25 PLANISHED,8.3593E-09,1.3100E+05,5.0000E+04,1.1491E+05,0.3100,2.0684E+02,4.1369E+02,35.000,1.7460E-11,0.2000
BERYLLIUM-COPPER 25 1/4 H TEMPER,8.3593E-09,1.3100E+05,5.0000E+04,1.1491E+05,0.3100,4.1369E+02,5.1711E+02,10.000,1.7460E-11,0.2000
BERYLLIUM-COPPER 25 1/2 H TEMPER,8.3593E-09,1.3100E+05,5.0000E+04,1.1491E+05,0.3100,5.1711E+02,5.8605E+02,5.000,1.7460E-11,0.2000
BERYLLIUM-COPPER 25 H TEMPER,8.3593E-09,1.3100E+05,5.0000E+04,1.1491E+05,0.3100,6.2053E+02,6.8948E+02,2.000,1.7460E-11,0.2000
BERYLLIUM-COPPER 25 AT TEMPER,8.3593E-09,1.3100E+05,5.0000E+04,1.1491E+05,0.3100,9.6527E+02,1.1376E+03,4.000,1.7460E-11,0.2000
BERYLLIUM-COPPER 25 1/4 HT TEMPER,8.3593E-09,1.3100E+05,5.0000E+04,1.1491E+05,0.3100,1.0342E+03,1.2066E+03,3.000,1.7460E-11,0.2000
BERYLLIUM-COPPER 25 1/2 HT TEMPER,8.3593E-09,1.3100E+05,5.0000E+04,1.1491E+05,0.3100,1.1032E+03,1.2755E+03,2.000,1.7460E-11,0.2000
BERYLLIUM-COPPER 25 HT TEMPER,8.3593E-09,1.3100E+05,5.0000E+04,1.1491E+05,0.3100,1.1376E+03,1.3100E+03,2.000,1.7460E-11,0.2000
BRASS CARTRIDGE CU.7 ZN.3 1/2 HARD,8.5254E-09,1.1032E+05,4.1472E+04,1.0815E+05,0.3300,3.5853E+02,4.2748E+02,23.000,1.9980E-11,0.5000
BRASS CARTRIDGE CU.7 ZN.3 1/4 HARD,8.5254E-09,1.1032E+05,4.1472E+04,1.0815E+05,0.3300,2.7579E+02,3.7232E+02,43.000,1.9980E-11,0.5000
BRASS CARTRIDGE CU.7 ZN.3 ANNEALED,8.5254E-09,1.1032E+05,4.1472E+04,1.0815E+05,0.3300,1.3100E+02,3.5163E+02,55.000,1.9980E-11,0.5000
BRONZE COMMERCIAL CU.9 ZN.1 1/2 HARD,8.8022E-09,1.1721E+05,4.4064E+04,1.1491E+05,0.3300,3.1026E+02,3.5853E+02,15.000,1.8360E-11,0.5000
BRONZE COMMERCIAL CU.9 ZN.1 ANNEALED,8.8022E-09,1.1721E+05,4.4064E+04,1.1491E+05,0.3300,8.2737E+01,2.6200E+02,50.000,1.8360E-11,0.5000
COPPER COLD ROLLED,8.9129E-09,1.1721E+05,4.4064E+04,1.1491E+05,0.3300,3.1026E+02,3.4474E+02,6.000,1.7640E-11,0.5000
COPPER HOT ROLLED,8.9406E-09,1.1721E+05,4.4064E+04,1.1491E+05,0.3300,6.8948E+01,2.3442E+02,45.000,1.7640E-11,0.5000
COPPER OXYGEN FREE (99.92) ANNEALED,8.8852E-09,1.1721E+05,4.4064E+04,1.1491E+05,0.3300,6.8948E+01,2.2063E+02,45.000,1.7640E-11,0.5000
GOLD PURE (99.9) ANNEALED,1.9321E-08,8.2737E+04,2.9133E+04,1.7237E+05,0.4200,6.8948E+00,1.1721E+02,45.000,1.4040E-11,0.2000
GOLD PURE (99.9) COLD ROLLED,1.9321E-08,8.2737E+04,2.9133E+04,1.7237E+05,0.4200,2.0684E+02,2.2063E+02,4.000,1.4040E-11,0.2000
INCONEL X ANNEALED,8.3040E-09,2.1374E+05,8.0352E+04,2.0955E+05,0.3300,3.4474E+02,7.9290E+02,50.000,1.3680E-11,0.2000
INCONEL X HOT ROLLED,8.3040E-09,2.1374E+05,8.0352E+04,2.0955E+05,0.3300,8.2737E+02,1.2411E+03,25.000,1.3680E-11,0.2000
IRON GRAY CAST,7.1968E-09,8.9632E+04,3.4474E+04,7.4693E+04,0.3000,2.2063E+02,2.2132E+02,0.500,1.0800E-11,0.2000
IRON INGOT (99.9+) ANNEALED,7.8611E-09,2.0753E+05,8.0439E+04,1.6471E+05,0.2900,1.3100E+02,2.6200E+02,45.000,1.1700E-11,0.2000
IRON INGOT (99.9+) HOT ROLLED,7.8611E-09,2.0753E+05,8.0439E+04,1.6471E+05,0.2900,1.3100E+02,2.6200E+02,45.000,1.1700E-11,0.2000
IRON WROUGHT HAT ROLLED,7.6950E-09,1.9995E+05,7.7499E+04,1.5869E+05,0.2900,2.0684E+02,3.3095E+02,30.000,1.2060E-11,0.2000
LEAD PURE,1.1349E-08,1.3790E+04,4.8555E+03,2.8728E+04,0.4200,1.3100E+01,1.7237E+01,50.000,2.9520E-11,0.2000
MAGNESIUM AZ31B-H24,1.7715E-09,4.4816E+04,1.6598E+04,4.9795E+04,0.3500,1.5168E+02,2.5511E+02,21.000,2.6100E-11,0.2000
MAGNESIUM HK31B-H24,1.7992E-09,4.4126E+04,1.6343E+04,4.9029E+04,0.3500,1.9995E+02,2.5511E+02,8.000,2.5200E-11,0.2000
MAGNESIUM WROUGHT AZ31B 3-AL 1-ZN H24 SHEET 0.016/0.249,1.7798E-09,4.4816E+04,1.6848E+04,4.3937E+04,0.3300,2.2063E+02,2.8958E+02,15.000,2.6640E-11,0.2000
MAGNESIUM WROUGHT AZ31B 3-AL 1-ZN H24 SHEET 0.250/0.374,1.7798E-09,4.4816E+04,1.6848E+04,4.3937E+04,0.3300,1.9995E+02,2.7579E+02,17.000,2.6640E-11,0.2000
MAGNESIUM WROUGHT AZ31B 3-AL 1-ZN H24 SHEET 0.375/0.500,1.7798E-09,4.4816E+04,1.6848E+04,4.3937E+04,0.3300,1.8616E+02,2.6890E+02,19.000,2.6640E-11,0.2000
MAGNESIUM WROUGHT AZ31B 3-AL 1-ZN H24 SHEET 0.501/1.000,1.7798E-09,4.4816E+04,1.6848E+04,4.3937E+04,0.3300,1.6547E+02,2.6200E+02,17.000,2.6640E-11,0.2000
MAGNESIUM WROUGHT AZ31B 3-AL 1-ZN H24 SHEET 1.001/2.000,1.7798E-09,4.4816E+04,1.6848E+04,4.3937E+04,0.3300,1.5858E+02,2.5511E+02,14.000,2.6640E-11,0.2000
MAGNESIUM WROUGHT AZ31B 3-AL 1-ZN H24 SHEET 2.001/3.000,1.7798E-09,4.4816E+04,1.6848E+04,4.3937E+04,0.3300,1.4479E+02,2.5511E+02,16.000,2.6640E-11,0.2000
MAGNESIUM WROUGHT AZ31B 3-AL 1-ZN H26 SHEET 0.250/0.374,1.7798E-09,4.4816E+04,1.6848E+04,4.3937E+04,0.3300,2.0684E+02,2.7579E+02,16.000,2.6640E-11,0.2000
MAGNESIUM WROUGHT AZ31B 3-AL 1-ZN H26 SHEET 0.375/0.438,1.7798E-09,4.4816E+04,1.6848E+04,4.3937E+04,0.3300,1.9305E+02,2.7579E+02,13.000,2.6640E-11,0.2000
MAGNESIUM WROUGHT AZ31B 3-AL 1-ZN H26 SHEET 0.439/0.500,1.7798E-09,4.4816E+04,1.6848E+04,4.3937E+04,0.3300,1.9305E+02,2.7579E+02,13.000,2.6640E-11,0.2000
MAGNESIUM WROUGHT AZ31B 3-AL 1-ZN H26 SHEET 0.501/0.750,1.7798E-09,4.4816E+04,1.6848E+04,4.3937E+04,0.3300,1.9305E+02,2.7579E+02,10.000,2.6640E-11,0.2000
MAGNESIUM WROUGHT AZ31B 3-AL 1-ZN H26 SHEET 0.751/1.000,1.7798E-09,4.4816E+04,1.6848E+04,4.3937E+04,0.3300,1.7926E+02,2.6890E+02,10.000,2.6640E-11,0.2000
MAGNESIUM WROUGHT AZ31B 3-AL 1-ZN H26 SHEET 1.001/1.500,1.7798E-09,4.4816E+04,1.6848E+04,4.3937E+04,0.3300,1.7237E+02,2.6200E+02,10.000,2.6640E-11,0.2000
MAGNESIUM WROUGHT AZ31B 3-AL 1-ZN H26 SHEET 1.501/2.000,1.7798E-09,4.4816E+04,1.6848E+04,4.3937E+04,0.3300,1.6547E+02,2.6200E+02,10.000,2.6640E-11,0.2000
MAGNESIUM WROUGHT AZ31B 3-AL 1-ZN O   SHEET 0.016/0.060,1.7798E-09,4.4816E+04,1.6848E+04,4.3937E+04,0.3300,1.5168E+02,2.5511E+02,21.000,2.6640E-11,0.2000
MAGNESIUM WROUGHT AZ31B 3-AL 1-ZN O   SHEET 0.061/0.249,1.7798E-09,4.4816E+04,1.6848E+04,4.3937E+04,0.3300,1.5858E+02,2.5511E+02,21.000,2.6640E-11,0.2000
MAGNESIUM WROUGHT AZ31B 3-AL 1-ZN O   SHEET 0.250/0.500,1.7798E-09,4.4816E+04,1.6848E+04,4.3937E+04,0.3300,1.5168E+02,2.4821E+02,21.000,2.6640E-11,0.2000
MAGNESIUM WROUGHT AZ31B 3-AL 1-ZN O   SHEET 0.501/2.000,1.7798E-09,4.4816E+04,1.6848E+04,4.3937E+04,0.3300,1.5168E+02,2.4821E+02,17.000,2.6640E-11,0.2000
MAGNESIUM WROUGHT AZ31B 3-AL 1-ZN O   SHEET 2.001/3.000,1.7798E-09,4.4816E+04,1.6848E+04,4.3937E+04,0.3300,1.4479E+02,2.4821E+02,17.000,2.6640E-11,0.2000
MAGNESIUM WROUGHT HK31A 3.2-TH 0.7-ZR H24 SHEET 0.016/0.125,1.7909E-09,4.4816E+04,1.6848E+04,4.3937E+04,0.3300,2.0684E+02,2.6200E+02,9.000,2.6820E-11,0.2000
MAGNESIUM WROUGHT HK31A 3.2-TH 0.7-ZR H24 SHEET 0.126/0.250,1.7909E-09,4.4816E+04,1.6848E+04,4.3937E+04,0.3300,2.0684E+02,2.5511E+02,9.000,2.6820E-11,0.2000
MAGNESIUM WROUGHT HK31A 3.2-TH 0.7-ZR H24 SHEET 0.251/1.000,1.7909E-09,4.4816E+04,1.6848E+04,4.3937E+04,0.3300,2.1374E+02,2.6890E+02,14.000,2.6820E-11,0.2000
MAGNESIUM WROUGHT HK31A 3.2-TH 0.7-ZR H24 SHEET 1.001/3.000,1.7909E-09,4.4816E+04,1.6848E+04,4.3937E+04,0.3300,1.9995E+02,2.5511E+02,10.000,2.6820E-11,0.2000
MAGNESIUM WROUGHT HK31A 3.2-TH 0.7-ZR O   SHEET 0.016/0.250,1.7909E-09,4.4816E+04,1.6848E+04,4.3937E+04,0.3300,1.3790E+02,2.2753E+02,23.000,2.6820E-11,0.2000
MAGNESIUM WROUGHT HK31A 3.2-TH 0.7-ZR O   SHEET 0.251/0.500,1.7909E-09,4.4816E+04,1.6848E+04,4.3937E+04,0.3300,1.3100E+02,2.2753E+02,20.000,2.6820E-11,0.2000
MAGNESIUM WROUGHT HK31A 3.2-TH 0.7-ZR O   SHEET 0.501/1.000,1.7909E-09,4.4816E+04,1.6848E+04,4.3937E+04,0.3300,1.2411E+02,2.2753E+02,17.000,2.6820E-11,0.2000
MAGNESIUM WROUGHT HK31A 3.2-TH 0.7-ZR O   SHEET 1.001/3.000,1.7909E-09,4.4816E+04,1.6848E+04,4.3937E+04,0.3300,1.1721E+02,2.2063E+02,17.000,2.6820E-11,0.2000
MAGNESIUM WROUGHT HM21A 2.0-TH 0.8-MN T8  SHEET 0.016/0.250,1.7798E-09,4.4816E+04,1.6848E+04,4.3937E+04,0.3300,1.9305E+02,2.4821E+02,11.000,2.6820E-11,0.2000
MAGNESIUM WROUGHT HM21A 2.0-TH 0.8-MN T8  SHEET 0.251/0.500,1.7798E-09,4.4816E+04,1.6848E+04,4.3937E+04,0.3300,2.0684E+02,2.5511E+02,11.000,2.6820E-11,0.2000
MAGNESIUM WROUGHT HM21A 2.0-TH 0.8-MN T8  SHEET 0.501/1.000,1.7798E-09,4.4816E+04,1.6848E+04,4.3937E+04,0.3300,1.9305E+02,2.4132E+02,12.000,2.6820E-11,0.2000
MAGNESIUM WROUGHT HM21A 2.0-TH 0.8-MN T8  SHEET 1.001/2.000,1.7798E-09,4.4816E+04,1.6848E+04,4.3937E+04,0.3300,1.7237E+02,2.3442E+02,11.000,2.6820E-11,0.2000
MAGNESIUM WROUGHT HM21A 2.0-TH 0.8-MN T8  SHEET 2.001/3.000,1.7798E-09,4.4816E+04,1.6848E+04,4.3937E+04,0.3300,1.7926E+02,2.3442E+02,10.000,2.6820E-11,0.2000
MAGNESIUM WROUGHT HM21A 2.0-TH 0.8-MN T81 SHEET 0.125/0.312,1.7798E-09,4.4816E+04,1.6848E+04,4.3937E+04,0.3300,2.0684E+02,2.5511E+02,6.000,2.6820E-11,0.2000
MAGNESIUM WROUGHT AZ31B 3.0-AL 1.0-ZN TEMPER-F  EXTRUSION,1.7798E-09,4.4816E+04,1.6848E+04,4.3937E+04,0.3300,1.9305E+02,2.6200E+02,14.000,2.6640E-11,0.2000
MAGNESIUM WROUGHT AZ61A 6.5-AL 1.0-ZN TEMPER-F  EXTRUSION,1.7992E-09,4.4816E+04,1.6848E+04,4.3937E+04,0.3300,2.2753E+02,3.1026E+02,16.000,2.7180E-11,0.2000
MAGNESIUM WROUGHT AZ80A 8.5-AL 0.5-ZN TEMPER-F  EXTRUSION,1.7992E-09,4.4816E+04,1.6848E+04,4.3937E+04,0.3300,2.4821E+02,3.3784E+02,11.000,2.7180E-11,0.2000
MAGNESIUM WROUGHT AZ80A 8.5-AL 0.5-ZN TEMPER-T5 EXTRUSION,1.7992E-09,4.4816E+04,1.6848E+04,4.3937E+04,0.3300,2.7579E+02,3.7921E+02,7.000,2.7180E-11,0.2000
MAGNESIUM WROUGHT HM31A 3.25-TH 1.2-MN TEMPER-T5 EXTRUSION,1.8075E-09,4.4816E+04,1.6848E+04,4.3937E+04,0.3300,2.6890E+02,3.0337E+02,10.000,2.6820E-11,0.2000
MAGNESIUM WROUGHT ZK60A 5.5ZNH 0.45-ZR TEMPER-F  EXTRUSION,1.8296E-09,4.4816E+04,1.6848E+04,4.3937E+04,0.3300,2.7579E+02,3.3784E+02,14.000,2.7000E-11,0.2000
MAGNESIUM WROUGHT ZK60A 5.5ZNH 0.45-ZR TEMPER-T5 EXTRUSION,1.8296E-09,4.4816E+04,1.6848E+04,4.3937E+04,0.3300,3.0337E+02,3.6542E+02,14.000,2.7000E-11,0.2000
MAGNESIUM WROUGHT AZ31B 3.0-AL 1.0-ZN TEMPER-F  TUBING,1.7798E-09,4.4816E+04,1.6848E+04,4.3937E+04,0.3300,1.6547E+02,2.4821E+02,16.000,2.6640E-11,0.2000
MAGNESIUM WROUGHT AZ61A 6.5-AL 1.0-ZN TEMPER-F  TUBING,1.7992E-09,4.4816E+04,1.6848E+04,4.3937E+04,0.3300,1.6547E+02,2.8269E+02,14.000,2.7180E-11,0.2000
MAGNESIUM WROUGHT ZK60A 5.5ZNH 0.45-ZR TEMPER-F  TUBING,1.8296E-09,4.4816E+04,1.6848E+04,4.3937E+04,0.3300,2.3442E+02,3.1716E+02,12.000,2.7000E-11,0.2000
MAGNESIUM WROUGHT ZK60A 5.5ZNH 0.45-ZR TEMPER-T5 TUBING,1.8296E-09,4.4816E+04,1.6848E+04,4.3937E+04,0.3300,2.7579E+02,3.4474E+02,11.000,2.7000E-11,0.2000
MAGNESIUM WROUGHT AZ31B 3.0-AL 1.0-ZN TEMPER-F  FORGING,1.7798E-09,4.4816E+04,1.6848E+04,4.3937E+04,0.3300,1.9305E+02,2.6200E+02,9.000,2.6640E-11,0.2000
MAGNESIUM WROUGHT AZ61A 6.5-AL 1.0-ZN TEMPER-F  FORGING,1.7992E-09,4.4816E+04,1.6848E+04,4.3937E+04,0.3300,1.7926E+02,2.9647E+02,12.000,2.7180E-11,0.2000
MAGNESIUM WROUGHT AZ80A 8.5-AL 0.5-ZN TEMPER-F  FORGING,1.7992E-09,4.4816E+04,1.6848E+04,4.3937E+04,0.3300,2.1374E+02,3.1716E+02,8.000,2.7180E-11,0.2000
MAGNESIUM WROUGHT AZ80A 8.5-AL 0.5-ZN TEMPER-T5 FORGING,1.7992E-09,4.4816E+04,1.6848E+04,4.3937E+04,0.3300,2.3442E+02,3.4474E+02,6.000,2.7180E-11,0.2000
MAGNESIUM WROUGHT AZ80A 8.5-AL 0.5-ZN TEMPER-T6 FORGING,1.7992E-09,4.4816E+04,1.6848E+04,4.3937E+04,0.3300,2.4821E+02,3.4474E+02,5.000,2.7180E-11,0.2000
MAGNESIUM WROUGHT HM21A 2.0-TH 0.8-MN TEMPER-T5 FORGING,1.7798E-09,4.4816E+04,1.6848E+04,4.3937E+04,0.3300,1.5168E+02,2.3442E+02,9.000,2.6820E-11,0.2000
MAGNESIUM WROUGHT ZK60A 5.5ZNH 0.45-ZR TEMPER-T5 FORGING,1.8296E-09,4.4816E+04,1.6848E+04,4.3937E+04,0.3300,2.0684E+02,3.0337E+02,16.000,2.7000E-11,0.2000
MAGNESIUM WROUGHT ZK60A 5.5ZNH 0.45-ZR TEMPER-T6 FORGING,1.8296E-09,4.4816E+04,1.6848E+04,4.3937E+04,0.3300,2.6890E+02,3.2405E+02,11.000,2.7000E-11,0.2000
MAGNESIUM CAST AM100A 10.0-AL 0.3-ZN TEMPER-F,1.8103E-09,4.4816E+04,1.6848E+04,4.3937E+04,0.3300,8.2737E+01,1.5168E+02,2.000,,0.2000
MAGNESIUM CAST AM100A 10.0-AL 0.3-ZN TEMPER-T4,1.8103E-09,4.4816E+04,1.6848E+04,4.3937E+04,0.3300,8.9632E+01,2.7579E+02,10.000,,0.2000
MAGNESIUM CAST AM100A 10.0-AL 0.3-ZN TEMPER-T6,1.8103E-09,4.4816E+04,1.6848E+04,4.3937E+04,0.3300,1.1032E+02,2.7579E+02,4.000,,0.2000
MAGNESIUM CAST AM100A 10.0-AL 0.3-ZN TEMPER-T61,1.8103E-09,4.4816E+04,1.6848E+04,4.3937E+04,0.3300,1.5168E+02,2.7579E+02,2.000,,0.2000
MAGNESIUM CAST AZ63A  60.0-AL 3.0-ZN TEMPER-F,1.8352E-09,4.4816E+04,1.6848E+04,4.3937E+04,0.3300,9.6527E+01,1.9995E+02,6.000,,0.2000
MAGNESIUM CAST AZ63A  60.0-AL 3.0-ZN TEMPER-T4,1.8352E-09,4.4816E+04,1.6848E+04,4.3937E+04,0.3300,9.6527E+01,2.7579E+02,12.000,,0.2000
MAGNESIUM CAST AZ63A  60.0-AL 3.0-ZN TEMPER-T5,1.8352E-09,4.4816E+04,1.6848E+04,4.3937E+04,0.3300,1.0342E+02,1.9995E+02,4.000,,0.2000
MAGNESIUM CAST AZ63A  60.0-AL 3.0-ZN TEMPER-T6,1.8352E-09,4.4816E+04,1.6848E+04,4.3937E+04,0.3300,1.3100E+02,2.7579E+02,5.000,,0.2000
MAGNESIUM CAST AZ81A   7.5-AL 0.7-ZN TEMPER-T4,1.7992E-09,4.4816E+04,1.6848E+04,4.3937E+04,0.3300,8.2737E+01,2.7579E+02,15.000,,0.2000
MAGNESIUM CAST AZ91A   8.7-AL 0.7-ZN TEMPER-F,1.8103E-09,4.4816E+04,1.6848E+04,4.3937E+04,0.3300,9.6527E+01,1.6547E+02,2.500,,0.2000
MAGNESIUM CAST AZ91A   8.7-AL 0.7-ZN TEMPER-T4,1.8103E-09,4.4816E+04,1.6848E+04,4.3937E+04,0.3300,8.9632E+01,2.7579E+02,15.000,,0.2000
MAGNESIUM CAST AZ91A   8.7-AL 0.7-ZN TEMPER-T6,1.8103E-09,4.4816E+04,1.6848E+04,4.3937E+04,0.3300,1.3100E+02,2.7579E+02,5.000,,0.2000
MAGNESIUM CAST AZ92A   9.0-AL 2.0-ZN TEMPER-F,1.8186E-09,4.4816E+04,1.6848E+04,4.3937E+04,0.3300,9.6527E+01,1.6547E+02,2.000,,0.2000
MAGNESIUM CAST AZ92A   9.0-AL 2.0-ZN TEMPER-T4,1.8186E-09,4.4816E+04,1.6848E+04,4.3937E+04,0.3300,9.6527E+01,2.7579E+02,10.000,,0.2000
MAGNESIUM CAST AZ92A   9.0-AL 2.0-ZN TEMPER-T5,1.8186E-09,4.4816E+04,1.6848E+04,4.3937E+04,0.3300,1.1721E+02,1.7926E+02,1.000,,0.2000
MAGNESIUM CAST AZ92A   9.0-AL 2.0-ZN TEMPER-T6,1.8186E-09,4.4816E+04,1.6848E+04,4.3937E+04,0.3300,1.5168E+02,2.7579E+02,2.000,,0.2000
MAGNESIUM CAST EZ33A   2.5-RE 3.2-ZN TEMPER-T5,1.8269E-09,4.4816E+04,1.6848E+04,4.3937E+04,0.3300,1.1032E+02,1.5858E+02,3.000,,0.2000
MAGNESIUM CAST HK31A   3.2-TH 0.3-ZN TEMPER-T6,1.7881E-09,4.4816E+04,1.6848E+04,4.3937E+04,0.3300,1.0342E+02,2.2063E+02,8.000,,0.2000
MAGNESIUM CAST HZ32A   3.2-TH 2.1-ZN TEMPER-T5,1.8269E-09,4.4816E+04,1.6848E+04,4.3937E+04,0.3300,1.0342E+02,1.9995E+02,6.000,,0.2000
MAGNESIUM CAST K1A     0.7-ZR        TEMPER-F,1.7411E-09,4.4816E+04,1.6848E+04,4.3937E+04,0.3300,5.5158E+01,1.7926E+02,19.000,,0.2000
MAGNESIUM CAST QE22A 2.5-AG 2.2-RE 0.7-ZR TEMPER-T6,1.8103E-09,4.4816E+04,1.6848E+04,4.3937E+04,0.3300,1.9305E+02,2.6200E+02,3.000,,0.2000
MAGNESIUM CAST QH21A 2.5-AG 1-RE 1.1-TH 0.7-ZR TEMPER-T6,1.8186E-09,4.4816E+04,1.6848E+04,4.3937E+04,0.3300,2.0684E+02,2.7579E+02,4.000,,0.2000
MAGNESIUM CAST ZE41A 4.2-ZN 1.25-RE 0.7-ZR     TEMPER-T5,1.8186E-09,4.4816E+04,1.6848E+04,4.3937E+04,0.3300,1.3790E+02,2.0684E+02,3.500,,0.2000
MAGNESIUM CAST ZE63A 5.75-ZN 2.6-RE 0.7-ZR     TEMPER-T6,1.8601E-09,4.4816E+04,1.6848E+04,4.3937E+04,0.3300,1.9305E+02,3.0337E+02,10.000,,0.2000
MAGNESIUM CAST ZE62A 5.7-ZN 1.8-TH 0.75-ZR     TEMPER-T5,1.8518E-09,4.4816E+04,1.6848E+04,4.3937E+04,0.3300,1.7237E+02,2.7579E+02,6.000,,0.2000
MAGNESIUM CAST ZK51A 4.6-ZN 0.75-ZR  TEMPER-T5,1.8103E-09,4.4816E+04,1.6848E+04,4.3937E+04,0.3300,1.6547E+02,2.7579E+02,8.000,,0.2000
