Repository: MaterialMap/MaterialMap.github.io

# VarmintAl

VarmintAl project containing material data and simulation files for aluminum analysis.

## Project Structure

This repository contains various material data files and simulation configurations for aluminum analysis:

### Material Data Files

- **mat18-all/**: Material 18 data files with failure models
- **mat18-all-no-failure/**: Material 18 data files without failure models
- **mat24-all/**: Material 24 data files with failure models
- **mat24-all-no-failure/**: Material 24 data files without failure models
- **mat98-all/**: Material 98 data files with failure models
- **mat98-all-no-failure/**: Material 98 data files without failure models

File: varmintal/material_properties.csv (part 2 of 4)
Material Name,Density (tonne/mm³),Young's Modulus (MPa),Shear Modulus (MPa),Bulk Modulus (MPa),Poisson's Ratio,Yield Stress (MPa),Ultimate Stress (MPa),Elongation (%),CTE (1/C),Yield Offset (%)
MAGNESIUM CAST ZK61A 60.0-ZN 0.8-ZR  TEMPER-T6,1.8269E-09,4.4816E+04,1.6848E+04,4.3937E+04,0.3300,1.9305E+02,3.1026E+02,10.000,,0.2000
MOLYBDENIUM DRAWN 14 MIN.,1.0186E-08,2.8958E+05,1.0969E+05,2.6813E+05,0.3200,4.1369E+02,1.4824E+03,3.000,5.4000E-12,0.2000
MONEL SAND CAST NI.63 CU.32 SI.012,8.6361E-09,1.3100E+05,4.9248E+04,1.2843E+05,0.3300,2.4132E+02,5.5158E+02,35.000,1.2240E-11,0.2000
MONEL WROUGHT NI.67 CU.30 ANNEALED,8.8299E-09,1.7926E+05,6.5906E+04,2.1341E+05,0.3600,2.4132E+02,5.1711E+02,40.000,1.4040E-11,0.2000
MONEL WROUGHT NI.67 CU.30 COLD DRAWN,8.8299E-09,1.7926E+05,6.5906E+04,2.1341E+05,0.3600,5.5158E+02,6.8948E+02,25.000,1.4040E-11,0.2000
MONEL WROUGHT NI.67 CU.30 COLD ROLLED HARD,8.8299E-09,1.7926E+05,6.5906E+04,2.1341E+05,0.3600,6.8948E+02,7.5842E+02,5.000,1.4040E-11,0.2000
MONEL WROUGHT NI.67 CU.30 HOT ROLLED,8.8299E-09,1.7926E+05,6.5906E+04,2.1341E+05,0.3600,3.4474E+02,6.2053E+02,35.000,1.4040E-11,0.2000
MULBERRY,1.6387E-08,7.5842E+04,2.7680E+04,9.7234E+04,0.3700,4.1369E+02,8.9632E+02,15.000,2.5200E-11,0.2000
NICKEL SILVER CU.65 ZN.2 NI.15 1/2 HARD,8.6915E-09,1.2411E+05,4.7369E+04,1.0886E+05,0.3100,4.2748E+02,5.1021E+02,10.000,1.6200E-11,0.5000
NICKEL SILVER CU.65 ZN.2 NI.15 ANNEALED,8.6915E-09,1.2411E+05,4.7369E+04,1.0886E+05,0.3100,1.3100E+02,3.7921E+02,42.000,1.6200E-11,0.5000
NICKEL SILVER CU.65 ZN.2 NI.15 FULL HARD,8.6915E-09,1.2411E+05,4.7369E+04,1.0886E+05,0.3100,5.1711E+02,5.8605E+02,3.000,1.6200E-11,0.5000
NICKEL WROUGHT (99.0) ANNEALED,8.8852E-09,2.0684E+05,7.8948E+04,1.8144E+05,0.3100,1.3790E+02,4.8263E+02,40.000,1.2960E-11,0.2000
NICKEL WROUGHT (99.0) COLD DRAWN,8.8852E-09,2.0684E+05,7.8948E+04,1.8144E+05,0.3100,4.8263E+02,6.5500E+02,25.000,1.2960E-11,0.2000
NICKEL WROUGHT (99.0) COLD ROLLED HARD,8.8852E-09,2.0684E+05,7.8948E+04,1.8144E+05,0.3100,6.5500E+02,7.2395E+02,5.000,1.2960E-11,0.2000
NICKEL WROUGHT (99.0) HOT ROLLED,8.8852E-09,2.0684E+05,7.8948E+04,1.8144E+05,0.3100,1.7237E+02,5.1711E+02,40.000,1.2960E-11,0.2000
PALLADIUM COMMERCIAL (99.5) ANNEALED,1.1958E-08,1.1721E+05,4.2162E+04,1.7759E+05,0.3900,3.4474E+01,2.0684E+02,40.000,1.1700E-11,0.2000
PALLADIUM COMMERCIAL (99.5) COLD ROLLED,1.1930E-08,1.1721E+05,4.2162E+04,1.7759E+05,0.3900,2.2063E+02,3.1026E+02,1.500,1.1700E-11,0.2000
PLATINUM PURE (99.99) ANNEALED,1.9985E-08,1.4479E+05,5.2083E+04,2.1938E+05,0.3900,6.8948E+01,1.6547E+02,24.000,8.8200E-12,0.2000
PLATINUM PURE (99.99) COLD ROLLED,2.1369E-08,1.4479E+05,5.2083E+04,2.1938E+05,0.3900,1.8616E+02,2.4821E+02,2.500,8.8200E-12,0.2000
PLUTONIUM ALPHA,1.9293E-08,9.6527E+04,4.0557E+04,5.1896E+04,0.1900,2.7579E+02,4.1369E+02,15.000,4.7880E-11,0.2000
PLUTONIUM DELTA,1.5805E-08,4.1369E+04,1.6034E+04,3.2832E+04,0.2900,1.1032E+02,1.6547E+02,35.000,6.5700E-11,0.2000
PLUTONIUM TAILWIND,1.5805E-08,3.4474E+04,1.3362E+04,2.7360E+04,0.2900,5.5158E+01,9.7906E+01,36.000,1.4940E-11,0.2000
PLUTONIUM TAILWIND FAST STRAIN RATE 5 IN/IN-MIN,1.5805E-08,3.4474E+04,1.3362E+04,2.7360E+04,0.2900,6.3432E+01,1.0894E+02,36.000,1.4940E-11,0.2000
POLYCARBONATE,1.1902E-09,2.3442E+03,8.4935E+02,3.2559E+03,0.3800,5.5158E+01,6.8948E+01,110.000,7.0200E-11,0.2000
POLYETHYLENE TYPE III,1.2179E-09,1.0342E+03,3.5663E+02,3.4474E+03,0.4500,1.2411E+01,2.7579E+01,150.000,1.7100E-10,0.2000
SILVER PURE (99.9) ANNEALED,1.0491E-08,7.5842E+04,2.7680E+04,9.7234E+04,0.3700,8.2737E+01,1.5858E+02,45.000,1.9620E-11,0.2000
SILVER PURE (99.9) COLD ROLLED,1.0491E-08,7.5842E+04,2.7680E+04,9.7234E+04,0.3700,2.6200E+02,2.9647E+02,6.000,1.9620E-11,0.2000
STEEL WROUGHT STAINLESS 201 SHEET ANNEALED,7.7504E-09,1.9719E+05,7.6430E+04,1.5650E+05,0.2900,3.7921E+02,7.5842E+02,55.000,1.5660E-11,0.2000
STEEL WROUGHT STAINLESS 201 SHEET 10% CR,7.7504E-09,1.9719E+05,7.6430E+04,1.5650E+05,0.2900,6.2053E+02,8.9632E+02,36.000,1.5660E-11,0.2000
STEEL WROUGHT STAINLESS 201 SHEET 40% CR,7.7504E-09,1.9719E+05,7.6430E+04,1.5650E+05,0.2900,1.1376E+03,1.3100E+03,10.000,1.5660E-11,0.2000
STEEL WROUGHT STAINLESS 202 SHEET ANNEALED,7.7504E-09,1.9719E+05,7.6430E+04,1.5650E+05,0.2900,3.4474E+02,7.2395E+02,55.000,1.6560E-11,0.2000
STEEL WROUGHT STAINLESS 202 SHEET 10% CR,7.7504E-09,1.9719E+05,7.6430E+04,1.5650E+05,0.2900,6.7569E+02,8.8253E+02,31.000,1.6560E-11,0.2000
STEEL WROUGHT STAINLESS 202 SHEET 40% CR,7.7504E-09,1.9719E+05,7.6430E+04,1.5650E+05,0.2900,1.0687E+03,1.2686E+03,8.000,1.6560E-11,0.2000
STEEL WROUGHT STAINLESS 203 EZ 1 IN. BAR ANNEALED,7.8611E-09,1.9719E+05,7.6430E+04,1.5650E+05,0.2900,3.1026E+02,5.9984E+02,53.000,1.6200E-11,0.2000
STEEL WROUGHT STAINLESS 203 EZ 1 IN. BAR CD,7.8611E-09,1.9719E+05,7.6430E+04,1.5650E+05,0.2900,5.5158E+02,7.9290E+02,15.000,1.6200E-11,0.2000
STEEL WROUGHT STAINLESS 203 EZ 1 IN. BAR FULL HARD,7.8611E-09,1.9719E+05,7.6430E+04,1.5650E+05,0.2900,9.6527E+02,1.1721E+03,17.000,1.6200E-11,0.2000
STEEL WROUGHT STAINLESS 301 SHEET ANNEALED,7.9165E-09,1.9995E+05,7.7499E+04,1.5869E+05,0.2900,2.7579E+02,8.2737E+02,75.000,1.6920E-11,0.2000
STEEL WROUGHT STAINLESS 301 SHEET 10% CR,7.9165E-09,1.9305E+05,7.4827E+04,1.5322E+05,0.2900,6.0674E+02,1.0342E+03,55.000,1.6920E-11,0.2000
STEEL WROUGHT STAINLESS 301 SHEET 40% CR,7.9165E-09,1.9305E+05,7.4827E+04,1.5322E+05,0.2900,1.1721E+03,1.3445E+03,23.000,1.6920E-11,0.2000
STEEL WROUGHT STAINLESS 301 SHEET 60% CR,7.9165E-09,1.8616E+05,7.2154E+04,1.4774E+05,0.2900,1.5858E+03,1.6203E+03,10.000,1.6920E-11,0.2000
STEEL WROUGHT STAINLESS 302 SHEET ANNEALED,7.9441E-09,1.9236E+05,7.4560E+04,1.5267E+05,0.2900,2.7579E+02,6.4121E+02,68.000,1.7280E-11,0.2000
STEEL WROUGHT STAINLESS 302 SHEET 10% CR,7.9441E-09,1.9236E+05,7.4560E+04,1.5267E+05,0.2900,6.3432E+02,7.4463E+02,43.000,1.7280E-11,0.2000
STEEL WROUGHT STAINLESS 302 SHEET 40% CR,7.9441E-09,1.9236E+05,7.4560E+04,1.5267E+05,0.2900,9.1011E+02,1.0411E+03,13.000,1.7280E-11,0.2000
STEEL WROUGHT STAINLESS 302B PLATE ANEALED,7.9441E-09,1.9236E+05,7.4560E+04,1.5267E+05,0.2900,2.7579E+02,6.2053E+02,50.000,1.6560E-11,0.2000
STEEL WROUGHT STAINLESS 303 1 IN. BAR ANNEALED,8.0272E-09,1.9305E+05,7.4827E+04,1.5322E+05,0.2900,2.5511E+02,6.2053E+02,65.000,1.7280E-11,0.2000
STEEL WROUGHT STAINLESS 303 1 IN. BAR 10% CR,8.0272E-09,1.9305E+05,7.4827E+04,1.5322E+05,0.2900,3.1026E+02,7.2395E+02,45.000,1.7280E-11,0.2000
STEEL WROUGHT STAINLESS 303 1 IN. BAR 40% CR,8.0272E-09,1.9305E+05,7.4827E+04,1.5322E+05,0.2900,5.5158E+02,1.1928E+03,13.000,1.7280E-11,0.2000
STEEL WROUGHT STAINLESS 303 SE 1 IN. BAR ANNEALED,7.9165E-09,1.9305E+05,7.4827E+04,1.5322E+05,0.2900,2.4132E+02,6.2053E+02,50.000,1.7280E-11,0.2000
STEEL WROUGHT STAINLESS 303 SE 1 IN. BAR HALF HARD,7.9165E-09,1.9305E+05,7.4827E+04,1.5322E+05,0.2900,7.2395E+02,9.4458E+02,25.000,1.7280E-11,0.2000
STEEL WROUGHT STAINLESS 303 SE 1 IN. BAR FULL HARD,7.9165E-09,1.9305E+05,7.4827E+04,1.5322E+05,0.2900,9.4458E+02,1.2066E+03,14.000,1.7280E-11,0.2000
STEEL WROUGHT STAINLESS 304 BAR ANNEALED,8.0272E-09,1.9374E+05,7.5094E+04,1.5376E+05,0.2900,2.3442E+02,5.9984E+02,57.000,1.7280E-11,0.2000
STEEL WROUGHT STAINLESS 304 BAR 10% CR,8.0272E-09,1.9374E+05,7.5094E+04,1.5376E+05,0.2900,4.8263E+02,6.7569E+02,35.000,1.7280E-11,0.2000
STEEL WROUGHT STAINLESS 304 BAR 40% CR,8.0272E-09,1.9374E+05,7.5094E+04,1.5376E+05,0.2900,9.3079E+02,1.0066E+03,12.000,1.7280E-11,0.2000
STEEL WROUGHT STAINLESS 304L BAR ANNEALED,7.9165E-09,1.9305E+05,7.4827E+04,1.5322E+05,0.2900,2.2063E+02,5.8605E+02,57.000,1.7280E-11,0.2000
STEEL WROUGHT STAINLESS 304L BAR 10% CR,7.9165E-09,1.9305E+05,7.4827E+04,1.5322E+05,0.2900,5.0332E+02,7.3084E+02,35.000,1.7280E-11,0.2000
STEEL WROUGHT STAINLESS 304L BAR 40% CR,7.9165E-09,1.9305E+05,7.4827E+04,1.5322E+05,0.2900,9.4458E+02,1.0618E+03,9.000,1.7280E-11,0.2000
STEEL WROUGHT STAINLESS 305 SHEET ANNEALED,7.9165E-09,1.9305E+05,7.4827E+04,1.5322E+05,0.2900,2.2753E+02,5.9295E+02,62.000,1.7280E-11,0.2000
STEEL WROUGHT STAINLESS 305 SHEET 10% CR,7.9165E-09,1.9305E+05,7.4827E+04,1.5322E+05,0.2900,4.8263E+02,6.4811E+02,45.000,1.7280E-11,0.2000
STEEL WROUGHT STAINLESS 305 SHEET 40% CR,7.9165E-09,1.9305E+05,7.4827E+04,1.5322E+05,0.2900,8.9632E+02,9.9974E+02,10.000,1.7280E-11,0.2000
STEEL WROUGHT STAINLESS 308 SHEET ANNEALED,8.0272E-09,1.9305E+05,7.4827E+04,1.5322E+05,0.2900,2.2753E+02,5.5158E+02,58.000,1.7280E-11,0.2000
STEEL WROUGHT STAINLESS 308 SHEET 10% CR,8.0272E-09,1.9305E+05,7.4827E+04,1.5322E+05,0.2900,4.4126E+02,6.4121E+02,38.000,1.7280E-11,0.2000
STEEL WROUGHT STAINLESS 308 SHEET 40% CR,8.0272E-09,1.9305E+05,7.4827E+04,1.5322E+05,0.2900,8.8253E+02,1.0549E+03,11.000,1.7280E-11,0.2000
STEEL WROUGHT STAINLESS 309 SHEET ANNEALED,8.0272E-09,1.9995E+05,7.7499E+04,1.5869E+05,0.2900,2.5511E+02,5.5158E+02,55.000,1.4940E-11,0.2000
STEEL WROUGHT STAINLESS 309 SHEET 10% CR,8.0272E-09,1.9995E+05,7.7499E+04,1.5869E+05,0.2900,3.9300E+02,5.9984E+02,45.000,1.4940E-11,0.2000
STEEL WROUGHT STAINLESS 309 SHEET 40% CR,8.0272E-09,1.9995E+05,7.7499E+04,1.5869E+05,0.2900,8.5495E+02,9.3079E+02,8.000,1.4940E-11,0.2000
STEEL WROUGHT STAINLESS 310 SHEET ANNEALED,7.9441E-09,1.9443E+05,7.5361E+04,1.5431E+05,0.2900,3.1026E+02,5.8605E+02,47.000,1.4940E-11,0.2000
STEEL WROUGHT STAINLESS 310 SHEET 10% CR,7.9441E-09,1.9443E+05,7.5361E+04,1.5431E+05,0.2900,4.6195E+02,7.4463E+02,28.000,1.4940E-11,0.2000
STEEL WROUGHT STAINLESS 310 SHEET 40% CR,7.9441E-09,1.9443E+05,7.5361E+04,1.5431E+05,0.2900,9.5148E+02,1.0687E+03,5.000,1.4940E-11,0.2000
STEEL WROUGHT STAINLESS 314 SHEET ANNEALED,7.7227E-09,1.9995E+05,7.7499E+04,1.5869E+05,0.2900,3.4474E+02,6.8948E+02,40.000,1.5120E-11,0.2000
STEEL WROUGHT STAINLESS 316 SHEET ANNEALED,7.9441E-09,1.9374E+05,7.5094E+04,1.5376E+05,0.2900,2.6200E+02,5.8605E+02,61.000,1.6020E-11,0.2000
STEEL WROUGHT STAINLESS 316 SHEET 10% CR,7.9441E-09,1.9374E+05,7.5094E+04,1.5376E+05,0.2900,4.8263E+02,6.5500E+02,40.000,1.6020E-11,0.2000
STEEL WROUGHT STAINLESS 316 SHEET 40% CR,7.9441E-09,1.9374E+05,7.5094E+04,1.5376E+05,0.2900,8.8253E+02,9.8595E+02,8.000,1.6020E-11,0.2000
STEEL WROUGHT STAINLESS 316L SHEET ANNEALED,7.8611E-09,1.9305E+05,7.4827E+04,1.5322E+05,0.2900,2.5511E+02,5.3090E+02,55.000,1.6020E-11,0.2000
STEEL WROUGHT STAINLESS 316L SHEET HALF HARD,7.8611E-09,1.9305E+05,7.4827E+04,1.5322E+05,0.2900,6.2053E+02,8.6184E+02,25.000,1.6020E-11,0.2000
STEEL WROUGHT STAINLESS 316L SHEET FULL HARD,7.8611E-09,1.9305E+05,7.4827E+04,1.5322E+05,0.2900,8.7563E+02,1.1376E+03,12.000,1.6020E-11,0.2000
STEEL WROUGHT STAINLESS 317 1 IN. BAR ANNEALED,8.0272E-09,1.9305E+05,7.4827E+04,1.5322E+05,0.2900,2.6200E+02,5.9984E+02,55.000,1.8540E-11,0.2000
STEEL WROUGHT STAINLESS 317 1 IN. BAR 10% CR,8.0272E-09,1.9305E+05,7.4827E+04,1.5322E+05,0.2900,3.9300E+02,7.1705E+02,37.000,1.8540E-11,0.2000
STEEL WROUGHT STAINLESS 317 1 IN. BAR 40% CR,8.0272E-09,1.9305E+05,7.4827E+04,1.5322E+05,0.2900,9.2390E+02,1.0204E+03,7.000,1.8540E-11,0.2000
STEEL WROUGHT STAINLESS 321 SHEET ANNEALED,7.8888E-09,1.9305E+05,7.4827E+04,1.5322E+05,0.2900,2.2063E+02,6.2053E+02,55.000,1.6740E-11,0.2000
STEEL WROUGHT STAINLESS 321 SHEET 10% CR,7.8888E-09,1.9305E+05,7.4827E+04,1.5322E+05,0.2900,4.8263E+02,6.8948E+02,45.000,1.6740E-11,0.2000
STEEL WROUGHT STAINLESS 321 SHEET 40% CR,7.8888E-09,1.9305E+05,7.4827E+04,1.5322E+05,0.2900,9.1700E+02,1.0342E+03,7.000,1.6740E-11,0.2000
STEEL WROUGHT STAINLESS 347 SHEET ANNEALED,7.9165E-09,1.9443E+05,7.5361E+04,1.5431E+05,0.2900,2.7579E+02,6.5500E+02,50.000,1.6740E-11,0.2000
STEEL WROUGHT STAINLESS 347 SHEET 10% CR,7.9165E-09,1.9443E+05,7.5361E+04,1.5431E+05,0.2900,5.3090E+02,7.2395E+02,33.000,1.6740E-11,0.2000
STEEL WROUGHT STAINLESS 347 SHEET 40% CR,7.9165E-09,1.9443E+05,7.5361E+04,1.5431E+05,0.2900,9.5148E+02,1.0894E+03,5.000,1.6740E-11,0.2000
STEEL WROUGHT STAINLESS 348 BAR,8.0272E-09,1.9443E+05,7.5361E+04,1.5431E+05,0.2900,2.5511E+02,6.2053E+02,50.000,1.6740E-11,0.2000
STEEL WROUGHT STAINLESS 19-9DL SHEET ANNEALED,7.9441E-09,2.0340E+05,7.8835E+04,1.6142E+05,0.2900,4.6195E+02,7.7911E+02,33.000,1.5120E-11,0.2000
STEEL WROUGHT STAINLESS 19-9DL SHEET HR+SR AT 1200F,7.9441E-09,2.0340E+05,7.8835E+04,1.6142E+05,0.2900,7.1016E+02,8.7563E+02,19.000,1.5120E-11,0.2000
STEEL WROUGHT STAINLESS 21-6-9 SHEET ANNEALED,7.8334E-09,2.0271E+05,7.8568E+04,1.6088E+05,0.2900,4.6884E+02,7.7221E+02,44.000,1.6740E-11,0.2000
STEEL WROUGHT STAINLESS 21-6-9 SHEET CR,7.8334E-09,2.0271E+05,7.8568E+04,1.6088E+05,0.2900,8.9632E+02,9.9974E+02,20.000,1.6740E-11,0.2000
STEEL WROUGHT STAINLESS 21-6-9 SHEET 60 %CR,7.8334E-09,2.0271E+05,7.8568E+04,1.6088E+05,0.2900,1.2548E+03,1.3927E+03,6.000,1.6740E-11,0.2000
STEEL WROUGHT STAINLESS 22-13-5 SHEET ANNEALED,7.8888E-09,1.9305E+05,7.4827E+04,1.5322E+05,0.2900,5.9295E+02,8.8253E+02,36.000,1.9440E-11,0.2000
STEEL WROUGHT STAINLESS 22-13-5 SHEET 60% CR,7.8888E-09,1.9305E+05,7.4827E+04,1.5322E+05,0.2900,1.3721E+03,1.4617E+03,5.000,1.9440E-11,0.2000
STEEL WROUGHT STAINLESS 18-2MN 0.25 IN BAR ANNEALED,7.8888E-09,1.9305E+05,7.4827E+04,1.5322E+05,0.2900,4.4816E+02,8.2737E+02,60.000,1.9440E-11,0.2000
STEEL WROUGHT STAINLESS 18-2MN 0.25 IN BAR 20% CR,7.8888E-09,1.9305E+05,7.4827E+04,1.5322E+05,0.2900,9.3079E+02,1.1859E+03,28.000,1.9440E-11,0.2000
STEEL WROUGHT STAINLESS 18-2MN 0.25 IN BAR 60% CR,7.8888E-09,1.9305E+05,7.4827E+04,1.5322E+05,0.2900,1.5444E+03,1.8271E+03,9.500,1.9440E-11,0.2000
STEEL WROUGHT STAINLESS 400 SHEET ANEALED,7.7504E-09,1.9995E+05,7.7499E+04,1.5869E+05,0.2900,2.2063E+02,4.2748E+02,32.000,9.9000E-12,0.2000
STEEL WROUGHT STAINLESS 405 SHEET ANNEALED,7.7504E-09,1.9995E+05,7.7499E+04,1.5869E+05,0.2900,3.2405E+02,4.6195E+02,27.000,1.0800E-11,0.2000
STEEL WROUGHT STAINLESS 405 SHEET ??% CR,7.7504E-09,1.9995E+05,7.7499E+04,1.5869E+05,0.2900,4.4816E+02,6.2053E+02,20.000,1.0800E-11,0.2000
STEEL WROUGHT STAINLESS 405 SHEET ??% CR,7.7504E-09,1.9995E+05,7.7499E+04,1.5869E+05,0.2900,8.6184E+02,8.9632E+02,10.000,1.0800E-11,0.2000
STEEL WROUGHT STAINLESS 430 SHEET ANNEALED,7.7504E-09,1.9995E+05,7.7499E+04,1.5869E+05,0.2900,3.5853E+02,5.1711E+02,25.000,1.0440E-11,0.2000
STEEL WROUGHT STAINLESS 430 SHEET ??% CR,7.7504E-09,1.9995E+05,7.7499E+04,1.5869E+05,0.2900,4.4816E+02,6.2053E+02,20.000,1.0440E-11,0.2000
STEEL WROUGHT STAINLESS 430 SHEET ??% CR,7.7504E-09,1.9995E+05,7.7499E+04,1.5869E+05,0.2900,8.6184E+02,8.9632E+02,2.000,1.0440E-11,0.2000
STEEL WROUGHT STAINLESS 442 SHEET ANNEALED,7.7504E-09,1.9995E+05,7.7499E+04,1.5869E+05,0.2900,3.5853E+02,5.5158E+02,25.000,1.0440E-11,0.2000
STEEL WROUGHT STAINLESS 442 SHEET ??% CR,7.7504E-09,1.9995E+05,7.7499E+04,1.5869E+05,0.2900,4.8263E+02,6.2053E+02,20.000,1.0440E-11,0.2000
STEEL WROUGHT STAINLESS 442 SHEET ??% CR,7.7504E-09,1.9995E+05,7.7499E+04,1.5869E+05,0.2900,6.8948E+02,7.5842E+02,15.000,1.0440E-11,0.2000
STEEL WROUGHT STAINLESS 446 SHEET ANNEALED,7.4736E-09,1.9995E+05,7.7499E+04,1.5869E+05,0.2900,3.5853E+02,5.5158E+02,25.000,1.0440E-11,0.2000
STEEL WROUGHT STAINLESS 446 SHEET ??% CR,7.4736E-09,1.9995E+05,7.7499E+04,1.5869E+05,0.2900,4.8263E+02,6.2053E+02,20.000,1.0440E-11,0.2000
STEEL WROUGHT STAINLESS 446 SHEET ??% CR,7.4736E-09,1.9995E+05,7.7499E+04,1.5869E+05,0.2900,7.5498E+02,7.6187E+02,15.000,1.0440E-11,0.2000
STEEL WROUGHT STAINLESS 18 SR SHEET ANNEALED,7.4736E-09,1.9995E+05,7.7499E+04,1.5869E+05,0.2900,4.4816E+02,5.8605E+02,27.000,1.0620E-11,0.2000
STEEL WROUGHT STAINLESS 261 E-BRITE STRIP ANNEALED,7.6673E-09,1.9995E+05,7.7499E+04,1.5869E+05,0.2900,3.1716E+02,4.4816E+02,44.000,1.0620E-11,0.2000
STEEL WROUGHT STAINLESS 261 E-BRITE STRIP 20% CR,7.6673E-09,1.9995E+05,7.7499E+04,1.5869E+05,0.2900,6.0674E+02,6.6190E+02,8.000,1.0620E-11,0.2000
STEEL WROUGHT STAINLESS 261 E-BRITE STRIP 60% CR,7.6673E-09,1.9995E+05,7.7499E+04,1.5869E+05,0.2900,7.9979E+02,8.5495E+02,3.000,1.0620E-11,0.2000
STEEL WROUGHT STAINLESS 403 BAR ANNEALED,7.6950E-09,2.0477E+05,7.9370E+04,1.6252E+05,0.2900,3.1026E+02,5.1711E+02,30.000,9.9000E-12,0.2000
STEEL WROUGHT STAINLESS 403 BAR TEMPER 1200F,7.6950E-09,2.0477E+05,7.9370E+04,1.6252E+05,0.2900,5.8605E+02,7.5842E+02,23.000,9.9000E-12,0.2000
STEEL WROUGHT STAINLESS 403 BAR TEMPER  600F,7.6950E-09,2.0477E+05,7.9370E+04,1.6252E+05,0.2900,9.6527E+02,1.2411E+03,15.000,9.9000E-12,0.2000
STEEL WROUGHT STAINLESS 410 1 IN. BAR ANNEALED,7.7227E-09,1.9995E+05,7.7499E+04,1.5869E+05,0.2900,2.4132E+02,4.4816E+02,27.000,9.9000E-12,0.2000
STEEL WROUGHT STAINLESS 410 1 IN. BAR TEMPER 1000F,7.7227E-09,1.9995E+05,7.7499E+04,1.5869E+05,0.2900,7.1705E+02,8.1358E+02,22.000,9.9000E-12,0.2000
STEEL WROUGHT STAINLESS 410 1 IN. BAR TEMPER  600F,7.7227E-09,1.9995E+05,7.7499E+04,1.5869E+05,0.2900,9.8595E+02,1.2480E+03,17.000,9.9000E-12,0.2000
STEEL WROUGHT STAINLESS 410 1 IN. BAR TEMPER  300F,7.7227E-09,1.9995E+05,7.7499E+04,1.5869E+05,0.2900,1.0204E+03,1.2962E+03,17.000,9.9000E-12,0.2000
STEEL WROUGHT STAINLESS 414 BAR ANEALED,7.7504E-09,1.9650E+05,7.6163E+04,1.5595E+05,0.2900,6.2053E+02,7.9290E+02,15.000,1.0080E-11,0.2000
STEEL WROUGHT STAINLESS 414 BAR TEMPER 1200F,7.7504E-09,1.9650E+05,7.6163E+04,1.5595E+05,0.2900,7.2395E+02,8.2737E+02,20.000,1.0080E-11,0.2000
STEEL WROUGHT STAINLESS 414 BAR TEMPER  800F,7.7504E-09,1.9650E+05,7.6163E+04,1.5595E+05,0.2900,1.0342E+03,1.3790E+03,17.000,1.0080E-11,0.2000
STEEL WROUGHT STAINLESS 416 BAR ANEALED,7.6950E-09,1.9995E+05,7.7499E+04,1.5869E+05,0.2900,2.4132E+02,4.4816E+02,30.000,9.9000E-12,0.2000
STEEL WROUGHT STAINLESS 416 BAR TEMPER 1200F,7.6950E-09,1.9995E+05,7.7499E+04,1.5869E+05,0.2900,6.2053E+02,7.5842E+02,19.000,9.9000E-12,0.2000
STEEL WROUGHT STAINLESS 416 BAR TEMPER  600F,7.6950E-09,1.9995E+05,7.7499E+04,1.5869E+05,0.2900,9.6527E+02,1.2411E+03,13.000,9.9000E-12,0.2000
STEEL WROUGHT STAINLESS 420 1 IN. BAR ANEALED,7.6673E-09,1.9995E+05,7.7499E+04,1.5869E+05,0.2900,3.4474E+02,6.5500E+02,25.000,1.0260E-11,0.2000
STEEL WROUGHT STAINLESS 420 1 IN. BAR TEMPER 1400F,7.6673E-09,1.9995E+05,7.7499E+04,1.5869E+05,0.2900,4.8263E+02,7.5842E+02,25.000,1.0260E-11,0.2000
STEEL WROUGHT STAINLESS 420 1 IN. BAR TEMPER  400F,7.6673E-09,1.9995E+05,7.7499E+04,1.5869E+05,0.2900,1.4824E+03,1.7237E+03,8.000,1.0260E-11,0.2000
STEEL WROUGHT STAINLESS 422 BAR ANEALED,7.7781E-09,2.0546E+05,7.9637E+04,1.6307E+05,0.2900,5.1021E+02,6.6879E+02,26.000,1.0980E-11,0.2000
STEEL WROUGHT STAINLESS 422 BAR TEMPER 1400F,7.7781E-09,2.0546E+05,7.9637E+04,1.6307E+05,0.2900,6.2053E+02,8.3427E+02,19.000,1.0980E-11,0.2000
STEEL WROUGHT STAINLESS 422 BAR TEMPER 1200F,7.7781E-09,2.0546E+05,7.9637E+04,1.6307E+05,0.2900,8.6184E+02,1.0273E+03,18.000,1.0980E-11,0.2000
STEEL WROUGHT STAINLESS 422 BAR TEMPER  800F,7.7781E-09,2.0546E+05,7.9637E+04,1.6307E+05,0.2900,1.1583E+03,1.6341E+03,15.000,1.0980E-11,0.2000
STEEL WROUGHT STAINLESS 431 1 IN. BAR ANEALED,7.7504E-09,1.9995E+05,7.7499E+04,1.5869E+05,0.2900,6.5500E+02,8.2737E+02,25.000,1.1700E-11,0.2000
STEEL WROUGHT STAINLESS 431 1 IN. BAR TEMPER 1100F,7.7504E-09,1.9995E+05,7.7499E+04,1.5869E+05,0.2900,7.9290E+02,9.6527E+02,19.000,1.1700E-11,0.2000
STEEL WROUGHT STAINLESS 431 1 IN. BAR TEMPER  500F,7.7504E-09,1.9995E+05,7.7499E+04,1.5869E+05,0.2900,1.0273E+03,1.3652E+03,16.000,1.1700E-11,0.2000
STEEL WROUGHT STAINLESS 440A BAR ANEALED,7.7504E-09,1.9995E+05,7.7499E+04,1.5869E+05,0.2900,4.1369E+02,7.2395E+02,20.000,1.0080E-11,0.2000
STEEL WROUGHT STAINLESS 440A BAR TEMPER 600F,7.7504E-09,1.9995E+05,7.7499E+04,1.5869E+05,0.2900,1.6547E+03,1.7926E+03,5.000,1.0080E-11,0.2000
STEEL WROUGHT STAINLESS 440B BAR ANEALED,7.7504E-09,1.9995E+05,7.7499E+04,1.5869E+05,0.2900,4.2748E+02,7.3774E+02,18.000,1.0260E-11,0.2000
STEEL WROUGHT STAINLESS 440B BAR TEMPER 600F,7.7504E-09,1.9995E+05,7.7499E+04,1.5869E+05,0.2900,1.8616E+03,1.9305E+03,3.000,1.0260E-11,0.2000
STEEL WROUGHT STAINLESS 440C BAR ANEALED,7.7504E-09,1.9995E+05,7.7499E+04,1.5869E+05,0.2900,4.4816E+02,7.5842E+02,14.000,1.0260E-11,0.2000
STEEL WROUGHT STAINLESS 440C BAR TEMPER 600F,7.7504E-09,1.9995E+05,7.7499E+04,1.5869E+05,0.2900,1.8961E+03,1.9650E+03,2.000,1.0260E-11,0.2000
STEEL WROUGHT STAINLESS 440F BAR TEMPER 600F,7.7504E-09,1.9995E+05,7.7499E+04,1.5869E+05,0.2900,1.8961E+03,1.9650E+03,2.000,1.0260E-11,0.2000
STEEL WROUGHT STAINLESS 12 MOV SHEET ANNEALED,7.7227E-09,1.9995E+05,7.7499E+04,1.5869E+05,0.2900,4.4816E+02,6.8948E+02,22.000,1.1880E-11,0.2000
STEEL WROUGHT STAINLESS 12 MOV TEMPER 900F,7.7227E-09,1.9995E+05,7.7499E+04,1.5869E+05,0.2900,1.3445E+03,1.7030E+03,10.500,1.2060E-11,0.2000
STEEL WROUGHT STAINLESS 12 MOV TEMPER 700F,7.7227E-09,1.9995E+05,7.7499E+04,1.5869E+05,0.2900,1.2962E+03,1.6272E+03,9.500,1.0440E-11,0.2000
STEEL WROUGHT STAINLESS GREEK ASCOLONY BAR TMPR 1000F,7.8611E-09,1.9995E+05,7.7499E+04,1.5869E+05,0.2900,9.4458E+02,1.1376E+03,17.000,1.0494E-11,0.2000
STEEL WROUGHT STAINLESS GREEK ASCOLONY BAR TMPR  500F,7.8611E-09,1.9995E+05,7.7499E+04,1.5869E+05,0.2900,1.2066E+03,1.4410E+03,18.000,1.0494E-11,0.2000
STEEL WROUGHT STAINLESS 17-14 CU-MO BAR 1350F WQ,7.9441E-09,1.9995E+05,7.7499E+04,1.5869E+05,0.2900,2.8269E+02,6.1363E+02,45.000,1.4760E-11,0.2000
STEEL WROUGHT STAINLESS HMN BAR ANNEALED,7.7227E-09,1.9995E+05,7.7499E+04,1.5869E+05,0.2900,3.8611E+02,7.9979E+02,57.000,1.5300E-11,0.2000
STEEL WROUGHT STAINLESS HMN BAR AGE 1400F,7.7227E-09,1.9995E+05,7.7499E+04,1.5869E+05,0.2900,7.5842E+02,1.1721E+03,23.000,1.5300E-11,0.2000
STEEL WROUGHT STAINLESS HMN BAR AGE 1300F,7.7227E-09,1.9995E+05,7.7499E+04,1.5869E+05,0.2900,9.3079E+02,1.2411E+03,19.000,1.5300E-11,0.2000
STEEL WROUGHT STAINLESS 17-7PH SHEET ANNEALED,7.8057E-09,1.9995E+05,7.7499E+04,1.5869E+05,0.2900,2.7579E+02,8.9632E+02,35.000,1.4400E-11,0.2000
STEEL WROUGHT STAINLESS 17-7PH SHEET TH 1050,7.6397E-09,1.9995E+05,7.7499E+04,1.5869E+05,0.2900,1.2755E+03,1.3790E+03,9.000,1.0080E-11,0.2000
STEEL WROUGHT STAINLESS 17-7PH SHEET RH  950,7.6397E-09,1.9995E+05,7.7499E+04,1.5869E+05,0.2900,1.5168E+03,1.6203E+03,6.000,1.0260E-11,0.2000
STEEL WROUGHT STAINLESS 17-7PH SHEET CH  900,7.6673E-09,2.0340E+05,7.8835E+04,1.6142E+05,0.2900,1.7926E+03,1.8271E+03,2.000,1.0980E-11,0.2000
STEEL WROUGHT STAINLESS PH 15-7 MO SHEET ANNEALED,7.8057E-09,1.9995E+05,7.7499E+04,1.5869E+05,0.2900,3.7921E+02,8.9632E+02,35.000,1.4400E-11,0.2000
STEEL WROUGHT STAINLESS PH 15-7 MO SHEET TH 1050,7.6673E-09,1.9995E+05,7.7499E+04,1.5869E+05,0.2900,1.3790E+03,1.4479E+03,7.000,1.0980E-11,0.2000
STEEL WROUGHT STAINLESS PH 15-7 MO SHEET RH  950,7.6673E-09,1.9995E+05,7.7499E+04,1.5869E+05,0.2900,1.5513E+03,1.6547E+03,6.000,9.0000E-12,0.2000
STEEL WROUGHT STAINLESS PH 15-7 MO SHEET CH  900,7.6673E-09,1.9995E+05,7.7499E+04,1.5869E+05,0.2900,1.7926E+03,1.8271E+03,2.000,9.1800E-12,0.2000
STEEL WROUGHT STAINLESS PH 14-8 MO SHEET ANNEALED,7.8334E-09,1.9512E+05,7.5629E+04,1.5486E+05,0.2900,3.7921E+02,8.6184E+02,25.000,9.1800E-12,0.2000
STEEL WROUGHT STAINLESS PH 14-8 MO SHEET SRH 1050,7.8334E-09,1.9512E+05,7.5629E+04,1.5486E+05,0.2900,1.4134E+03,1.4824E+03,5.000,9.1800E-12,0.2000
STEEL WROUGHT STAINLESS PH 14-8 MO SHEET SRH  950,7.6950E-09,1.9512E+05,7.5629E+04,1.5486E+05,0.2900,1.5168E+03,1.6203E+03,5.000,9.5400E-12,0.2000
STEEL WROUGHT STAINLESS PH 14-8 MO SHEET CH 950,7.6950E-09,1.9512E+05,7.5629E+04,1.5486E+05,0.2900,1.9926E+03,2.0546E+03,1.500,9.5400E-12,0.2000
STEEL WROUGHT STAINLESS AM 350 SHEET ANNEALED,7.9165E-09,2.0271E+05,7.8568E+04,1.6088E+05,0.2900,4.2058E+02,1.1101E+03,38.000,1.7280E-11,0.2000
STEEL WROUGHT STAINLESS AM 350 SHEET DA  850F,7.9165E-09,2.0271E+05,7.8568E+04,1.6088E+05,0.2900,1.0618E+03,1.2342E+03,12.000,1.7280E-11,0.2000
STEEL WROUGHT STAINLESS AM 350 SHEET SCT 850F,7.8057E-09,2.0271E+05,7.8568E+04,1.6088E+05,0.2900,1.2066E+03,1.4203E+03,12.000,1.7280E-11,0.2000
STEEL WROUGHT STAINLESS AM 350 SHEET CRT,7.8057E-09,2.0271E+05,7.8568E+04,1.6088E+05,0.2900,1.2066E+03,1.4134E+03,19.000,1.7280E-11,0.2000
STEEL WROUGHT STAINLESS AM 355 SHEET ANNEALED,7.9165E-09,2.0271E+05,7.8568E+04,1.6088E+05,0.2900,3.9300E+02,1.1032E+03,26.000,1.7100E-11,0.2000
STEEL WROUGHT STAINLESS AM 355 SHEET DA  850F,7.9165E-09,2.0271E+05,7.8568E+04,1.6088E+05,0.2900,1.1032E+03,1.3100E+03,12.000,1.7100E-11,0.2000
STEEL WROUGHT STAINLESS AM 355 SHEET SCT 850F,7.7781E-09,2.0202E+05,7.8301E+04,1.6033E+05,0.2900,1.2548E+03,1.4893E+03,19.000,1.7100E-11,0.2000
STEEL WROUGHT STAINLESS AM 355 SHEET CRT 25%,7.8611E-09,1.9995E+05,7.7499E+04,1.5869E+05,0.2900,1.4479E+03,1.5858E+03,12.000,1.7100E-11,0.2000
STEEL WROUGHT STAINLESS 17-4PH BAR ANNEALED,7.7504E-09,1.9650E+05,7.6163E+04,1.5595E+05,0.2900,7.5842E+02,1.0342E+03,10.000,1.0800E-11,0.2000
STEEL WROUGHT STAINLESS 17-4PH BAR H 1150,7.8611E-09,1.9650E+05,7.6163E+04,1.5595E+05,0.2900,8.6184E+02,9.9974E+02,19.000,1.1880E-11,0.2000
STEEL WROUGHT STAINLESS 17-4PH BAR H 1075,7.8334E-09,1.9650E+05,7.6163E+04,1.5595E+05,0.2900,1.0342E+03,1.1376E+03,16.000,1.1340E-11,0.2000
STEEL WROUGHT STAINLESS 17-4PH BAR H 1025,7.8334E-09,1.9650E+05,7.6163E+04,1.5595E+05,0.2900,1.1376E+03,1.1721E+03,15.000,1.1340E-11,0.2000
STEEL WROUGHT STAINLESS 17-4PH BAR H  900,7.8334E-09,1.9650E+05,7.6163E+04,1.5595E+05,0.2900,1.2755E+03,1.3790E+03,14.000,1.0800E-11,0.2000
STEEL WROUGHT STAINLESS 15-5PH BAR H 1150,7.7504E-09,1.9650E+05,7.6163E+04,1.5595E+05,0.2900,8.6184E+02,9.9974E+02,19.000,1.1880E-11,0.2000
STEEL WROUGHT STAINLESS 15-5PH BAR H 1075,7.8611E-09,1.9650E+05,7.6163E+04,1.5595E+05,0.2900,1.0342E+03,1.1376E+03,16.000,1.1340E-11,0.2000
STEEL WROUGHT STAINLESS 15-5PH BAR H 1025,7.8334E-09,2.1029E+05,8.1508E+04,1.6690E+05,0.2900,1.1376E+03,1.1721E+03,15.000,1.1340E-11,0.2000
STEEL WROUGHT STAINLESS 15-5PH BAR H  900,7.8334E-09,1.9650E+05,7.6163E+04,1.5595E+05,0.2900,1.2755E+03,1.3790E+03,14.000,1.1520E-11,0.2000
STEEL WROUGHT STAINLESS PH 13-8 MO BAR H 1100,7.8057E-09,1.9719E+05,7.6430E+04,1.5650E+05,0.2900,1.0342E+03,1.1721E+03,16.000,1.0800E-11,0.2000
STEEL WROUGHT STAINLESS PH 13-8 MO BAR H 1050,7.7227E-09,2.1236E+05,8.2310E+04,1.6854E+05,0.2900,1.2411E+03,1.3100E+03,15.000,1.0800E-11,0.2000
STEEL WROUGHT STAINLESS PH 13-8 MO BAR H 1000,7.7227E-09,2.2063E+05,8.5516E+04,1.7510E+05,0.2900,1.4134E+03,1.4824E+03,13.000,1.1880E-11,0.2000
STEEL WROUGHT STAINLESS PH 13-8 MO BAR H  950,7.7227E-09,1.9719E+05,7.6430E+04,1.5650E+05,0.2900,1.4134E+03,1.5513E+03,12.000,1.0620E-11,0.2000
STEEL WROUGHT STAINLESS W SHEET ANEALED,7.7504E-09,1.9305E+05,7.4827E+04,1.5322E+05,0.2900,6.5500E+02,9.3079E+02,11.000,9.9000E-12,0.2000
STEEL WROUGHT STAINLESS W SHEET AGE 1050F,7.7504E-09,1.9305E+05,7.4827E+04,1.5322E+05,0.2900,1.1721E+03,1.3100E+03,11.000,9.9000E-12,0.2000
STEEL WROUGHT STAINLESS W SHEET AGE  950F,7.7504E-09,1.9305E+05,7.4827E+04,1.5322E+05,0.2900,1.3445E+03,1.4479E+03,11.000,9.9000E-12,0.2000
STEEL WROUGHT STAINLESS AM 363 STRIP ANNEALED,7.7504E-09,1.9236E+05,7.4560E+04,1.5267E+05,0.2900,7.3774E+02,8.4806E+02,12.200,1.0260E-11,0.2000
STEEL WROUGHT STAINLESS CUSTOM 450 1 IN BAR ANNEALED,7.7504E-09,1.9305E+05,7.4827E+04,1.5322E+05,0.2900,8.1358E+02,9.7216E+02,13.000,1.0260E-11,0.2000
STEEL WROUGHT STAINLESS CUSTOM 450 1 IN BAR AGE 1150F,7.7504E-09,1.9305E+05,7.4827E+04,1.5322E+05,0.2900,6.2053E+02,9.7216E+02,24.000,1.0260E-11,0.2000
STEEL WROUGHT STAINLESS CUSTOM 450 1 IN BAR AGE 1000F,7.7504E-09,1.9305E+05,7.4827E+04,1.5322E+05,0.2900,1.1652E+03,1.1859E+03,18.000,1.0260E-11,0.2000
STEEL WROUGHT STAINLESS CUSTOM 450 1 IN BAR AGE  900F,7.7504E-09,2.0340E+05,7.8835E+04,1.6142E+05,0.2900,1.2893E+03,1.3514E+03,15.000,1.0260E-11,0.2000
STEEL WROUGHT STAINLESS CUSTOM 455 1 IN BAR ANNEALED,7.7504E-09,1.9995E+05,7.7499E+04,1.5869E+05,0.2900,7.9290E+02,9.9974E+02,14.000,1.0620E-11,0.2000
STEEL WROUGHT STAINLESS CUSTOM 455 1 IN BAR AGE 1000F,7.7504E-09,1.9995E+05,7.7499E+04,1.5869E+05,0.2900,1.3445E+03,1.4134E+03,14.000,1.0620E-11,0.2000
STEEL WROUGHT STAINLESS CUSTOM 455 1 IN BAR AGE  950F,7.7504E-09,1.9995E+05,7.7499E+04,1.5869E+05,0.2900,1.5168E+03,1.5858E+03,12.000,1.0620E-11,0.2000
STEEL WROUGHT STAINLESS CUSTOM 455 1 IN BAR AGE  900F,7.7504E-09,1.9995E+05,7.7499E+04,1.5869E+05,0.2900,1.6203E+03,1.6892E+03,10.000,1.0620E-11,0.2000
STEEL WROUGHT STAINLESS 501 BAR ANNEALED,7.7504E-09,1.9995E+05,7.7499E+04,1.5869E+05,0.2900,2.0684E+02,5.1711E+02,28.000,1.3140E-11,0.2000
STEEL WROUGHT STAINLESS 501 BAR TEMPER 1200F,7.7504E-09,1.9995E+05,7.7499E+04,1.5869E+05,0.2900,6.7569E+02,7.7911E+02,22.000,1.3140E-11,0.2000
STEEL WROUGHT STAINLESS 501 BAR TEMPER  500F,7.7504E-09,1.9995E+05,7.7499E+04,1.5869E+05,0.2900,1.1928E+03,1.3652E+03,14.000,1.3140E-11,0.2000
STEEL WROUGHT STAINLESS 502 BAR ANNEALED,7.7504E-09,1.9995E+05,7.7499E+04,1.5869E+05,0.2900,1.7237E+02,4.4816E+02,30.000,1.3140E-11,0.2000
STEEL ALLENOY ALLEN SOCKET HEAD CAP SCREWS 0-0.5 IN.,7.8334E-09,2.0684E+05,8.0172E+04,1.6416E+05,0.2900,1.1170E+03,1.2411E+03,12.000,1.1700E-11,0.2000
STEEL ALLENOY ALLEN SOCKET HEAD CAP SCREWS 0.625-1.25 IN.,7.8334E-09,2.0684E+05,8.0172E+04,1.6416E+05,0.2900,1.0549E+03,1.1721E+03,12.000,1.1700E-11,0.2000
STEEL ALLENOY ALLEN SOCKET HEAD CAP SCREWS 1.375 IN & LARGER,7.8334E-09,2.0684E+05,8.0172E+04,1.6416E+05,0.2900,1.0549E+03,1.1721E+03,8.000,1.1700E-11,0.2000
STEEL CARBON AISI 1006 PLATE BAR SHEET STRIP TO 16 IN.,7.8334E-09,2.0684E+05,8.0172E+04,1.6416E+05,0.2900,1.6547E+02,2.9647E+02,30.000,1.1340E-11,0.2000
STEEL CARBON AISI 1008 PLATE BAR SHEET STRIP TO 18 IN.,7.8334E-09,2.0684E+05,8.0172E+04,1.6416E+05,0.2900,1.6892E+02,3.0337E+02,30.000,1.1340E-11,0.2000
STEEL CARBON AISI 1010 PLATE BAR SHEET STRIP TO 18 IN.,7.8334E-09,2.0684E+05,8.0172E+04,1.6416E+05,0.2900,1.7926E+02,3.2405E+02,28.000,1.1340E-11,0.2000
STEEL CARBON AISI 1012 PLATE BAR SHEET STRIP TO 18 IN.,7.8334E-09,2.0684E+05,8.0172E+04,1.6416E+05,0.2900,1.8271E+02,3.3095E+02,28.000,1.1340E-11,0.2000
STEEL CARBON AISI 1015 PLATE BAR SHEET STRIP TO 18 IN.,7.8334E-09,2.0684E+05,8.0172E+04,1.6416E+05,0.2900,1.8961E+02,3.4474E+02,28.000,1.1340E-11,0.2000
STEEL CARBON AISI 1017 PLATE BAR SHEET STRIP TO 18 IN.,7.8334E-09,2.0684E+05,8.0172E+04,1.6416E+05,0.2900,1.9995E+02,3.6542E+02,26.000,1.1340E-11,0.2000
STEEL CARBON AISI 1020 PLATE BAR SHEET STRIP TO 18 IN.,7.8334E-09,2.0684E+05,8.0172E+04,1.6416E+05,0.2900,2.0684E+02,3.7921E+02,25.000,1.1340E-11,0.2000
STEEL CARBON AISI 1020 ANNEALED,7.8611E-09,2.0684E+05,8.0172E+04,1.6416E+05,0.2900,2.7579E+02,4.1369E+02,35.000,1.1700E-11,0.2000
STEEL CARBON AISI 1020 HARDENED,7.8611E-09,2.0684E+05,8.0172E+04,1.6416E+05,0.2900,5.5158E+02,7.1705E+02,6.000,1.1700E-11,0.2000
STEEL CARBON AISI 1020 HOT ROLLED,7.8611E-09,2.0684E+05,8.0172E+04,1.6416E+05,0.2900,3.1026E+02,4.7574E+02,31.000,1.1700E-11,0.2000
STEEL CARBON A36  ANNEALED TEMP=80F,7.8334E-09,1.9995E+05,7.7499E+04,1.5869E+05,0.2900,2.4821E+02,4.4126E+02,37.000,1.1340E-11,0.2000
STEEL CARBON A36  ANNEALED TEMP=300F,7.8334E-09,1.9995E+05,7.7499E+04,1.5869E+05,0.2900,2.0684E+02,4.4126E+02,25.000,1.1340E-11,0.2000
STEEL CARBON A36  ANNEALED TEMP=500F,7.8334E-09,1.9995E+05,7.7499E+04,1.5869E+05,0.2900,1.9305E+02,4.4126E+02,28.000,1.1340E-11,0.2000
STEEL CARBON A36  ANNEALED TEMP=700F,7.8334E-09,1.9995E+05,7.7499E+04,1.5869E+05,0.2900,1.7237E+02,3.9300E+02,35.000,1.1340E-11,0.2000
STEEL CARBON A36  ANNEALED TEMP=900F,7.8334E-09,1.9995E+05,7.7499E+04,1.5869E+05,0.2900,1.5168E+02,3.0337E+02,42.000,1.1340E-11,0.2000
STEEL CARBON A36  ANNEALED TEMP=1100F,7.8334E-09,1.9995E+05,7.7499E+04,1.5869E+05,0.2900,1.1032E+02,1.7237E+02,50.000,1.1340E-11,0.2000
STEEL CARBON A36  ANNEALED TEMP=1300F,7.8334E-09,1.9995E+05,7.7499E+04,1.5869E+05,0.2900,5.5158E+01,6.2053E+01,71.000,1.1340E-11,0.2000
STEEL CARBON A36  NORM.@1650 TEMP=80F,7.8334E-09,2.0684E+05,8.0172E+04,1.6416E+05,0.2900,2.8958E+02,4.9642E+02,31.000,1.1340E-11,0.2000
STEEL CARBON A36  NORM.@1650 TEMP=300F,7.8334E-09,2.0684E+05,8.0172E+04,1.6416E+05,0.2900,2.6200E+02,5.5158E+02,24.000,1.1340E-11,0.2000
STEEL CARBON A36  NORM.@1650 TEMP=500F,7.8334E-09,2.0684E+05,8.0172E+04,1.6416E+05,0.2900,2.3442E+02,5.5158E+02,22.000,1.1340E-11,0.2000
STEEL CARBON A36  NORM.@1650 TEMP=700F,7.8334E-09,2.0684E+05,8.0172E+04,1.6416E+05,0.2900,2.0684E+02,4.8263E+02,32.000,1.1340E-11,0.2000
STEEL CARBON A36  NORM.@1650 TEMP=900F,7.8334E-09,2.0684E+05,8.0172E+04,1.6416E+05,0.2900,1.7237E+02,3.7232E+02,38.000,1.1340E-11,0.2000
STEEL CARBON A36  PLATE,7.8334E-09,2.0684E+05,8.0172E+04,1.6416E+05,0.2900,2.4821E+02,4.7574E+02,23.000,1.1340E-11,0.2000
STEEL CARBON A242       ? ?      TEMP=R.T.,7.8334E-09,2.0684E+05,8.0172E+04,1.6416E+05,0.2900,4.4816E+02,5.7916E+02,28.000,1.1340E-11,0.2000
STEEL CARBON A242       ? ?      TEMP=200F,7.8334E-09,2.0684E+05,8.0172E+04,1.6416E+05,0.2900,4.2748E+02,5.4469E+02,26.000,1.1340E-11,0.2000
STEEL CARBON A242       ? ?      TEMP=400F,7.8334E-09,2.0684E+05,8.0172E+04,1.6416E+05,0.2900,3.7921E+02,5.3090E+02,24.000,1.1340E-11,0.2000
STEEL CARBON A242       ? ?      TEMP=600F,7.8334E-09,2.0684E+05,8.0172E+04,1.6416E+05,0.2900,3.7921E+02,5.3090E+02,27.000,1.1340E-11,0.2000
STEEL CARBON A242       ? ?      TEMP=800F,7.8334E-09,2.0684E+05,8.0172E+04,1.6416E+05,0.2900,3.3095E+02,4.4126E+02,28.000,1.1340E-11,0.2000
STEEL CARBON A242       ? ?      TEMP=1000F,7.8334E-09,2.0684E+05,8.0172E+04,1.6416E+05,0.2900,2.4132E+02,2.9647E+02,36.000,1.1340E-11,0.2000
STEEL CARBON A242       ? ?      TEMP=1200F,7.8334E-09,2.0684E+05,8.0172E+04,1.6416E+05,0.2900,1.4479E+02,1.5858E+02,52.000,1.1340E-11,0.2000
STEEL CARBON A242-1 WEATHERING STEEL PLATE BAR TO .75 IN.,7.8334E-09,2.0684E+05,8.0172E+04,1.6416E+05,0.2900,3.4474E+02,4.8263E+02,18.000,1.1340E-11,0.2000
STEEL CARBON A242-1 WEATHERING STEEL PLATE BAR .75-1.5 IN.,7.8334E-09,2.0684E+05,8.0172E+04,1.6416E+05,0.2900,3.1716E+02,4.6195E+02,21.000,1.1340E-11,0.2000
STEEL CARBON A242-1 WEATHERING STEEL PLATE BAR 1.5-4 IN.,7.8334E-09,2.0684E+05,8.0172E+04,1.6416E+05,0.2900,2.8958E+02,4.3437E+02,21.000,1.1340E-11,0.2000
STEEL CARBON A242-1 BETHLEHEM MAYARI R PLATE BAR TO .75 IN.,7.8334E-09,2.0684E+05,8.0172E+04,1.6416E+05,0.2900,3.4474E+02,4.8263E+02,18.000,1.1340E-11,0.2000
STEEL CARBON A242-1 BETHLEHEM MAYARI R PLATE BAR .75-1.5 IN.,7.8334E-09,2.0684E+05,8.0172E+04,1.6416E+05,0.2900,3.1716E+02,4.6195E+02,21.000,1.1340E-11,0.2000
STEEL CARBON A242-1 BETHLEHEM MAYARI R PLATE BAR 1.5-4 IN.,7.8334E-09,2.0684E+05,8.0172E+04,1.6416E+05,0.2900,2.8958E+02,4.3437E+02,21.000,1.1340E-11,0.2000
STEEL CARBON A242-1 INLAND COR-TEN A PLATE BAR .5 IN. MAX,7.8334E-09,2.0684E+05,8.0172E+04,1.6416E+05,0.2900,3.4474E+02,4.8263E+02,22.000,1.1340E-11,0.2000
STEEL CARBON A242-1 INLAND COR-TEN HIGH TEMP PLATE BAR .5 IN,7.8334E-09,2.0684E+05,8.0172E+04,1.6416E+05,0.2900,3.4474E+02,4.8263E+02,20.000,1.1340E-11,0.2000
STEEL CARBON A242-1 INTERLAKE COR-TEN A PLATE BAR .5 IN. MAX,7.8334E-09,2.0684E+05,8.0172E+04,1.6416E+05,0.2900,3.4474E+02,4.8263E+02,21.000,1.1340E-11,0.2000
STEEL CARBON A242-1 OREGON PLATE TO .75 IN.,7.8334E-09,2.0684E+05,8.0172E+04,1.6416E+05,0.2900,3.4474E+02,4.8263E+02,18.000,1.1340E-11,0.2000
STEEL CARBON A242-1 OREGON PLATE .75-1.5 IN.,7.8334E-09,2.0684E+05,8.0172E+04,1.6416E+05,0.2900,3.1716E+02,4.6195E+02,18.000,1.1340E-11,0.2000
STEEL CARBON A242-1 OREGON PLATE 1.5-3 IN. MAX,7.8334E-09,2.0684E+05,8.0172E+04,1.6416E+05,0.2900,2.8958E+02,4.3437E+02,18.000,1.1340E-11,0.2000
STEEL CARBON A242-1 SHARON COR-TEN A PLATE .5 IN. MAX,7.8334E-09,2.0684E+05,8.0172E+04,1.6416E+05,0.2900,3.4474E+02,4.8263E+02,22.000,1.1340E-11,0.2000
STEEL CARBON A242-1 USS COR-TEN A PLATE BAR .5 IN. MAX,7.8334E-09,2.0684E+05,8.0172E+04,1.6416E+05,0.2900,3.4474E+02,4.8263E+02,22.000,1.1340E-11,0.2000
STEEL CARBON A242-1 USS COR-TEN HIGH TEMP PLATE BAR .5IN MAX,7.8334E-09,2.0684E+05,8.0172E+04,1.6416E+05,0.2900,3.4474E+02,4.8263E+02,20.000,1.1340E-11,0.2000
STEEL CARBON A242-1 W-P PITT-TEN #1 SHEET PLATE .245 IN. MAX,7.8334E-09,2.0684E+05,8.0172E+04,1.6416E+05,0.2900,3.4474E+02,4.8263E+02,22.000,1.1340E-11,0.2000
STEEL CARBON A242-2 WEATHERING STEEL PLATE BAR TO .75 IN.,7.8334E-09,2.0684E+05,8.0172E+04,1.6416E+05,0.2900,3.4474E+02,4.8263E+02,18.000,1.1340E-11,0.2000
STEEL CARBON A242-2 WEATHERING STEEL PLATE BAR .75-1.5 IN.,7.8334E-09,2.0684E+05,8.0172E+04,1.6416E+05,0.2900,3.1716E+02,4.6195E+02,21.000,1.1340E-11,0.2000
STEEL CARBON A242-2 WEATHERING STEEL PLATE BAR 1.5-4 IN.,7.8334E-09,2.0684E+05,8.0172E+04,1.6416E+05,0.2900,2.8958E+02,4.3437E+02,21.000,1.1340E-11,0.2000
STEEL CARBON A242-2 ARMCO HIGH STRENGTH PLATE BAR TO .75 IN.,7.8334E-09,2.0684E+05,8.0172E+04,1.6416E+05,0.2900,3.4474E+02,4.8263E+02,18.000,1.1340E-11,0.2000
STEEL CARBON A242-2 ARMCO HIGH STRENGTH PLATE BAR .75-1.5 IN,7.8334E-09,2.0684E+05,8.0172E+04,1.6416E+05,0.2900,3.1716E+02,4.6195E+02,21.000,1.1340E-11,0.2000
STEEL CARBON A242-2 ARMCO HIGH STRENGTH PLATE BAR 1.5-4 IN.,7.8334E-09,2.0684E+05,8.0172E+04,1.6416E+05,0.2900,2.8958E+02,4.3437E+02,21.000,1.1340E-11,0.2000
STEEL CARBON A242-2 INLAND COR-TEN B PLATE BAR .5-4 IN.,7.8334E-09,2.0684E+05,8.0172E+04,1.6416E+05,0.2900,3.4474E+02,4.8263E+02,22.000,1.1340E-11,0.2000
STEEL CARBON A242-2 INTERLAKE COR-TEN B PLATE BAR .5 IN. MAX,7.8334E-09,2.0684E+05,8.0172E+04,1.6416E+05,0.2900,3.4474E+02,4.8263E+02,21.000,1.1340E-11,0.2000
STEEL CARBON A242-2 NATIONAL COR-TEN B PLATE,7.8334E-09,2.0684E+05,8.0172E+04,1.6416E+05,0.2900,3.4474E+02,4.8263E+02,21.000,1.1340E-11,0.2000
STEEL CARBON A242-2 NATIONAL NAX-W50 PLATE,7.8334E-09,2.0684E+05,8.0172E+04,1.6416E+05,0.2900,3.4474E+02,4.8263E+02,22.000,1.1340E-11,0.2000
STEEL CARBON A242-2 OREGON PLATE TO .75 IN.,7.8334E-09,2.0684E+05,8.0172E+04,1.6416E+05,0.2900,3.4474E+02,4.8263E+02,18.000,1.1340E-11,0.2000
STEEL CARBON A242-2 OREGON PLATE .75-1.5 IN.,7.8334E-09,2.0684E+05,8.0172E+04,1.6416E+05,0.2900,3.1716E+02,4.6195E+02,18.000,1.1340E-11,0.2000
STEEL CARBON A242-2 OREGON PLATE 1.5-3 IN. MAX,7.8334E-09,2.0684E+05,8.0172E+04,1.6416E+05,0.2900,2.8958E+02,4.3437E+02,18.000,1.1340E-11,0.2000
STEEL CARBON A242-2 PHOENIX PLATE TO .75 IN.,7.8334E-09,2.0684E+05,8.0172E+04,1.6416E+05,0.2900,3.4474E+02,4.8263E+02,18.000,1.1340E-11,0.2000
STEEL CARBON A242-2 PHOENIX PLATE .75-1.5 IN.,7.8334E-09,2.0684E+05,8.0172E+04,1.6416E+05,0.2900,3.1716E+02,4.6195E+02,21.000,1.1340E-11,0.2000
STEEL CARBON A242-2 PHOENIX PLATE 1.5-4 IN.,7.8334E-09,2.0684E+05,8.0172E+04,1.6416E+05,0.2900,2.8958E+02,4.3437E+02,21.000,1.1340E-11,0.2000
STEEL CARBON A242-2 REPUBLIC DURA-PLATE 50 PLATE 4 IN. MAX,7.8334E-09,2.0684E+05,8.0172E+04,1.6416E+05,0.2900,3.4474E+02,4.8263E+02,16.000,1.1340E-11,0.2000
STEEL CARBON A242-2 REPUBLIC DURA-PLATE 50 ST PLATE TO 2 IN.,7.8334E-09,2.0684E+05,8.0172E+04,1.6416E+05,0.2900,3.4474E+02,4.8263E+02,25.000,1.1340E-11,0.2000
STEEL CARBON A242-2 SHARON N-A-X PLATE .5 IN. MAX,7.8334E-09,2.0684E+05,8.0172E+04,1.6416E+05,0.2900,3.4474E+02,4.8263E+02,22.000,1.1340E-11,0.2000
STEEL CARBON A242-2 SHARON N-A-X FINE GRAIN PLATE .5 IN. MAX,7.8334E-09,2.0684E+05,8.0172E+04,1.6416E+05,0.2900,3.4474E+02,4.8263E+02,22.000,1.1340E-11,0.2000
STEEL CARBON A242-2 SHARON COR-TEN B PLATE .5 IN. MAX,7.8334E-09,2.0684E+05,8.0172E+04,1.6416E+05,0.2900,3.4474E+02,4.8263E+02,22.000,1.1340E-11,0.2000
STEEL CARBON A242-2 USS COR-TEN B PLATE BAR 4 IN. MAX,7.8334E-09,2.0684E+05,8.0172E+04,1.6416E+05,0.2900,3.4474E+02,4.8263E+02,21.000,1.1340E-11,0.2000
STEEL CARBON A242-2 USS COR-TEN C PLATE BAR 1 IN. MAX,7.8334E-09,2.0684E+05,8.0172E+04,1.6416E+05,0.2900,4.1369E+02,5.5158E+02,21.000,1.1340E-11,0.2000
STEEL CARBON A283 GRADE A PLATE,7.8334E-09,2.0684E+05,8.0172E+04,1.6416E+05,0.2900,1.6547E+02,3.4474E+02,30.000,1.1340E-11,0.2000
STEEL CARBON A283 GRADE B PLATE BAR,7.8334E-09,2.0684E+05,8.0172E+04,1.6416E+05,0.2900,1.8616E+02,3.7921E+02,28.000,1.1340E-11,0.2000
STEEL CARBON A283 GRADE C PLATE BAR,7.8334E-09,2.0684E+05,8.0172E+04,1.6416E+05,0.2900,2.0684E+02,4.1369E+02,25.000,1.1340E-11,0.2000
STEEL CARBON A283 GRADE D PLATE,7.8334E-09,2.0684E+05,8.0172E+04,1.6416E+05,0.2900,2.2753E+02,4.5505E+02,23.000,1.1340E-11,0.2000
STEEL CARBON A284 GRADE C PLATE 12 IN. MAX,7.8334E-09,2.0684E+05,8.0172E+04,1.6416E+05,0.2900,2.0684E+02,4.1369E+02,25.000,1.1340E-11,0.2000
STEEL CARBON A284 GRADE D PLATE 8 IN. MAX,7.8334E-09,2.0684E+05,8.0172E+04,1.6416E+05,0.2900,2.2753E+02,4.1369E+02,24.000,1.1340E-11,0.2000
STEEL CARBON A284 STEEL SHEEL PILING,7.8334E-09,2.0684E+05,8.0172E+04,1.6416E+05,0.2900,2.6890E+02,4.8263E+02,17.000,1.1340E-11,0.2000
STEEL CARBON A441 HSLA STRUCTURAL MN-V PLATE BAR TO .75 IN.,7.8334E-09,2.0684E+05,8.0172E+04,1.6416E+05,0.2900,3.4474E+02,4.8263E+02,18.000,1.1340E-11,0.2000
