Repository: MaterialMap/MaterialMap.github.io

# VarmintAl

VarmintAl project containing material data and simulation files for aluminum analysis.

## Project Structure

This repository contains various material data files and simulation configurations for aluminum analysis:

### Material Data Files

- **mat18-all/**: Material 18 data files with failure models
- **mat18-all-no-failure/**: Material 18 data files without failure models
- **mat24-all/**: Material 24 data files with failure models
- **mat24-all-no-failure/**: Material 24 data files without failure models
- **mat98-all/**: Material 98 data files with failure models
- **mat98-all-no-failure/**: Material 98 data files without failure models

File: varmintal/material_properties.csv (part 3 of 4)
Material Name,Density (tonne/mm³),Young's Modulus (MPa),Shear Modulus (MPa),Bulk Modulus (MPa),Poisson's Ratio,Yield Stress (MPa),Ultimate Stress (MPa),Elongation (%),CTE (1/C),Yield Offset (%)
STEEL CARBON A441 HSLA STRUCTURAL MN-V PLATE BAR .75-1.5 IN.,7.8334E-09,2.0684E+05,8.0172E+04,1.6416E+05,0.2900,3.1716E+02,4.6195E+02,21.000,1.1340E-11,0.2000
STEEL CARBON A441 HSLA STRUCTURAL MN-V PLATE BAR 1.5-4 IN,7.8334E-09,2.0684E+05,8.0172E+04,1.6416E+05,0.2900,2.8958E+02,4.3437E+02,21.000,1.1340E-11,0.2000
STEEL CARBON A441 HSLA STRUCTURAL MN-V PLATE BAR 4-8 IN,7.8334E-09,2.0684E+05,8.0172E+04,1.6416E+05,0.2900,2.7579E+02,4.1369E+02,21.000,1.1340E-11,0.2000
STEEL CARBON A441 ARMCO HIGH STRENGTH B PLATE BAR TO .75 IN.,7.8334E-09,2.0684E+05,8.0172E+04,1.6416E+05,0.2900,3.4474E+02,4.8263E+02,18.000,1.1340E-11,0.2000
STEEL CARBON A441 ARMCO HIGH STRENGTH B PLATE BAR .75-1.5 IN,7.8334E-09,2.0684E+05,8.0172E+04,1.6416E+05,0.2900,3.1716E+02,4.6195E+02,19.000,1.1340E-11,0.2000
STEEL CARBON A441 ARMCO HIGH STRENGTH B PLATE BAR 1.5-4 IN.,7.8334E-09,2.0684E+05,8.0172E+04,1.6416E+05,0.2900,2.8958E+02,4.3437E+02,24.000,1.1340E-11,0.2000
STEEL CARBON A441 ARMCO HIGH STRENGTH B PLATE BAR 4-8 IN.,7.8334E-09,2.0684E+05,8.0172E+04,1.6416E+05,0.2900,2.7579E+02,4.1369E+02,24.000,1.1340E-11,0.2000
STEEL CARBON A441 INTERLAKE I50Z0 PLATE BAR .5 IN. MAX,7.8334E-09,2.0684E+05,8.0172E+04,1.6416E+05,0.2900,3.4474E+02,4.8263E+02,18.000,1.1340E-11,0.2000
STEEL CARBON A441 J&L JALTEN #1 PLATE .5 IN. MAX,7.8334E-09,2.0684E+05,8.0172E+04,1.6416E+05,0.2900,3.4474E+02,4.8263E+02,18.000,1.1340E-11,0.2000
STEEL CARBON A441 OREGON PLATE TO .75 IN.,7.8334E-09,2.0684E+05,8.0172E+04,1.6416E+05,0.2900,3.4474E+02,4.8263E+02,18.000,1.1340E-11,0.2000
STEEL CARBON A441 OREGON PLATE .75-1.5 IN.,7.8334E-09,2.0684E+05,8.0172E+04,1.6416E+05,0.2900,3.1716E+02,4.6195E+02,18.000,1.1340E-11,0.2000
STEEL CARBON A441 OREGON PLATE 1.5-3 IN.,7.8334E-09,2.0684E+05,8.0172E+04,1.6416E+05,0.2900,2.8958E+02,4.3437E+02,18.000,1.1340E-11,0.2000
STEEL CARBON A441 REPUBLIC PLATE BAR,7.8334E-09,2.0684E+05,8.0172E+04,1.6416E+05,0.2900,3.4474E+02,4.8263E+02,22.000,1.1340E-11,0.2000
STEEL CARBON A514 WQ&T  1/4 IN. PLATE,7.8334E-09,2.0684E+05,8.0172E+04,1.6416E+05,0.2900,7.8600E+02,8.2737E+02,22.000,1.1700E-11,0.2000
STEEL CARBON A514 WQ&T  1/2 IN. PLATE,7.8334E-09,2.0684E+05,8.0172E+04,1.6416E+05,0.2900,7.7911E+02,8.3427E+02,29.000,1.1700E-11,0.2000
STEEL CARBON A514 WQ&T   1      IN. PLATE,7.8334E-09,2.0684E+05,8.0172E+04,1.6416E+05,0.2900,7.7911E+02,8.4116E+02,21.000,1.1700E-11,0.2000
STEEL CARBON A529 PLATE BAR 1/2 IN. MAX,7.8334E-09,2.0684E+05,8.0172E+04,1.6416E+05,0.2900,2.8958E+02,4.9987E+02,19.000,1.1340E-11,0.2000
STEEL CARBON A537 WQ&T 3/4 IN. TEMP=R.T.,7.8334E-09,2.0684E+05,8.0172E+04,1.6416E+05,0.2900,4.1369E+02,6.2053E+02,30.000,1.1700E-11,0.2000
STEEL CARBON A537 WQ&T 3/4 IN. TEMP=200F,7.8334E-09,2.0684E+05,8.0172E+04,1.6416E+05,0.2900,3.9990E+02,5.8605E+02,25.000,1.1700E-11,0.2000
STEEL CARBON A537 WQ&T 3/4 IN. TEMP=400F,7.8334E-09,2.0684E+05,8.0172E+04,1.6416E+05,0.2900,3.6542E+02,5.8605E+02,25.000,1.1700E-11,0.2000
STEEL CARBON A537 WQ&T 3/4 IN. TEMP=600F,7.8334E-09,2.0684E+05,8.0172E+04,1.6416E+05,0.2900,3.2405E+02,6.2053E+02,26.000,1.1700E-11,0.2000
STEEL CARBON A537 WQ&T 3/4 IN. TEMP=800F,7.8334E-09,2.0684E+05,8.0172E+04,1.6416E+05,0.2900,2.9647E+02,5.3090E+02,27.000,1.1700E-11,0.2000
STEEL CARBON A537 WQ&T 3/4 IN. TEMP=1000F,7.8334E-09,2.0684E+05,8.0172E+04,1.6416E+05,0.2900,2.4821E+02,3.7232E+02,28.000,1.1700E-11,0.2000
STEEL CARBON A537 WQ&T 3/4 IN. TEMP=1200F,7.8334E-09,2.0684E+05,8.0172E+04,1.6416E+05,0.2900,1.6547E+02,2.4821E+02,19.000,1.1700E-11,0.2000
STEEL CARBON A570 MCLOUTH M35SO PLATE .475 IN. MAX,7.8334E-09,2.0684E+05,8.0172E+04,1.6416E+05,0.2900,2.4132E+02,3.6542E+02,22.000,1.1340E-11,0.2000
STEEL CARBON A570 MCLOUTH M35SK PLATE .475 IN. MAX,7.8334E-09,2.0684E+05,8.0172E+04,1.6416E+05,0.2900,2.4132E+02,3.5853E+02,22.000,1.1340E-11,0.2000
STEEL CARBON A570 MCLOUTH M40SO PLATE .475 IN. MAX,7.8334E-09,2.0684E+05,8.0172E+04,1.6416E+05,0.2900,2.7579E+02,3.7921E+02,20.000,1.1340E-11,0.2000
STEEL CARBON A570 MCLOUTH M40SK PLATE .475 IN. MAX,7.8334E-09,2.0684E+05,8.0172E+04,1.6416E+05,0.2900,2.7579E+02,3.7921E+02,20.000,1.1340E-11,0.2000
STEEL CARBON A570 MCLOUTH M45SO PLATE .475 IN. MAX,7.8334E-09,2.0684E+05,8.0172E+04,1.6416E+05,0.2900,3.1026E+02,4.1369E+02,18.000,1.1340E-11,0.2000
STEEL CARBON A570 MCLOUTH M45SK PLATE .475 IN. MAX,7.8334E-09,2.0684E+05,8.0172E+04,1.6416E+05,0.2900,3.1026E+02,4.1369E+02,18.000,1.1340E-11,0.2000
STEEL CARBON A570 NATIONAL NSQ GRADE 35 PLATE,7.8334E-09,2.0684E+05,8.0172E+04,1.6416E+05,0.2900,2.4132E+02,3.4474E+02,23.000,1.1340E-11,0.2000
STEEL CARBON A570 NATIONAL NSQ GRADE 40 PLATE,7.8334E-09,2.0684E+05,8.0172E+04,1.6416E+05,0.2900,2.7579E+02,3.7921E+02,21.000,1.1340E-11,0.2000
STEEL CARBON A570 NATIONAL NSQ GRADE 45 PLATE,7.8334E-09,2.0684E+05,8.0172E+04,1.6416E+05,0.2900,3.1026E+02,4.1369E+02,19.000,1.1340E-11,0.2000
STEEL CARBON A570 NATIONAL NSQ GRADE 50 PLATE,7.8334E-09,2.0684E+05,8.0172E+04,1.6416E+05,0.2900,3.4474E+02,4.4816E+02,17.000,1.1340E-11,0.2000
STEEL CARBON A570 NATIONAL NSQ GRADE 55 PLATE,7.8334E-09,2.0684E+05,8.0172E+04,1.6416E+05,0.2900,3.7921E+02,4.8263E+02,15.000,1.1340E-11,0.2000
STEEL CARBON A570 REPUBLIC P45 PLATE,7.8334E-09,2.0684E+05,8.0172E+04,1.6416E+05,0.2900,3.1026E+02,4.1369E+02,19.000,1.1340E-11,0.2000
STEEL CARBON A570 REPUBLIC P50 PLATE,7.8334E-09,2.0684E+05,8.0172E+04,1.6416E+05,0.2900,3.4474E+02,4.4816E+02,17.000,1.1340E-11,0.2000
STEEL CARBON A570 W-P 035SK PLATE,7.8334E-09,2.0684E+05,8.0172E+04,1.6416E+05,0.2900,2.4132E+02,3.6542E+02,22.000,1.1340E-11,0.2000
STEEL CARBON A570 W-P 035SO PLATE,7.8334E-09,2.0684E+05,8.0172E+04,1.6416E+05,0.2900,2.4132E+02,3.6542E+02,22.000,1.1340E-11,0.2000
STEEL CARBON A570 W-P 040SK PLATE,7.8334E-09,2.0684E+05,8.0172E+04,1.6416E+05,0.2900,2.7579E+02,3.7921E+02,20.000,1.1340E-11,0.2000
STEEL CARBON A570 W-P 040SO PLATE,7.8334E-09,2.0684E+05,8.0172E+04,1.6416E+05,0.2900,2.7579E+02,3.7921E+02,20.000,1.1340E-11,0.2000
STEEL CARBON A570 W-P 045SK PLATE,7.8334E-09,2.0684E+05,8.0172E+04,1.6416E+05,0.2900,3.1026E+02,4.1369E+02,18.000,1.1340E-11,0.2000
STEEL CARBON A570 W-P 045SO PLATE,7.8334E-09,2.0684E+05,8.0172E+04,1.6416E+05,0.2900,3.1026E+02,4.1369E+02,18.000,1.1340E-11,0.2000
STEEL CARBON A570 W-P 050SK PLATE,7.8334E-09,2.0684E+05,8.0172E+04,1.6416E+05,0.2900,3.4474E+02,4.4816E+02,17.000,1.1340E-11,0.2000
STEEL CARBON A570 W-P 050SO PLATE,7.8334E-09,2.0684E+05,8.0172E+04,1.6416E+05,0.2900,3.4474E+02,4.4816E+02,17.000,1.1340E-11,0.2000
STEEL CARBON A572 GR. 42 TYPE 1-CB PLATE BAR SHEET PILING,7.8334E-09,2.0684E+05,8.0172E+04,1.6416E+05,0.2900,2.8958E+02,4.1369E+02,24.000,1.1340E-11,0.2000
STEEL CARBON A572 GR. 50 TYPE 2-V PLATE BAR SHEET PILING,7.8334E-09,2.0684E+05,8.0172E+04,1.6416E+05,0.2900,3.4474E+02,4.4816E+02,21.000,1.1340E-11,0.2000
STEEL CARBON A572 GR. 60 TYPE 3-CB+V PLATE BAR SHEET PILING,7.8334E-09,2.0684E+05,8.0172E+04,1.6416E+05,0.2900,4.1369E+02,5.1711E+02,18.000,1.1340E-11,0.2000
STEEL CARBON A572 GR. 65 TYPE 4-V+N PLATE BAR SHEET PILING,7.8334E-09,2.0684E+05,8.0172E+04,1.6416E+05,0.2900,4.4816E+02,5.5158E+02,17.000,1.1340E-11,0.2000
STEEL CARBON A573 GRADE 58 PLATE 1.5 IN. MAX,7.8334E-09,2.0684E+05,8.0172E+04,1.6416E+05,0.2900,2.2063E+02,4.4471E+02,21.000,1.1340E-11,0.2000
STEEL CARBON A573 GRADE 65 PLATE 1.5 IN. MAX,7.8334E-09,2.0684E+05,8.0172E+04,1.6416E+05,0.2900,2.4132E+02,4.8953E+02,20.000,1.1340E-11,0.2000
STEEL CARBON A573 GRADE 70 PLATE 1.5 IN. MAX,7.8334E-09,2.0684E+05,8.0172E+04,1.6416E+05,0.2900,2.8958E+02,5.5158E+02,18.000,1.1340E-11,0.2000
STEEL CARBON A588 HSLA STRUCTURAL STEEL PLATE BAR TO 4 IN.,7.8334E-09,2.0684E+05,8.0172E+04,1.6416E+05,0.2900,3.4474E+02,4.8263E+02,21.000,1.1340E-11,0.2000
STEEL CARBON A588 HSLA STRUCTURAL STEEL PLATE BAR 4-5 IN.,7.8334E-09,2.0684E+05,8.0172E+04,1.6416E+05,0.2900,3.1716E+02,4.6195E+02,21.000,1.1340E-11,0.2000
STEEL CARBON A588 HSLA STRUCTURAL STEEL PLATE BAR 5-8 IN.,7.8334E-09,2.0684E+05,8.0172E+04,1.6416E+05,0.2900,2.8958E+02,4.3437E+02,21.000,1.1340E-11,0.2000
STEEL CARBON A588 INLAND COR-TEN B PLATE BAR 4 IN. MAX,7.8334E-09,2.0684E+05,8.0172E+04,1.6416E+05,0.2900,3.4474E+02,4.8263E+02,21.000,1.1340E-11,0.2000
STEEL CARBON A588 INTERLAKE COR-TEN B PLATE BAR .5 IN. MAX,7.8334E-09,2.0684E+05,8.0172E+04,1.6416E+05,0.2900,3.4474E+02,4.8263E+02,21.000,1.1340E-11,0.2000
STEEL CARBON A588 J&L NICUTI PLATE .5 IN. MAX,7.8334E-09,2.0684E+05,8.0172E+04,1.6416E+05,0.2900,3.4474E+02,4.8263E+02,21.000,1.1340E-11,0.2000
STEEL CARBON A588 LUKENS PLATE BAR 8 IN. MAX,7.8334E-09,2.0684E+05,8.0172E+04,1.6416E+05,0.2900,3.4474E+02,4.8263E+02,21.000,1.1340E-11,0.2000
STEEL CARBON A588 NATIONAL NAX-W50 PLATE,7.8334E-09,2.0684E+05,8.0172E+04,1.6416E+05,0.2900,3.4474E+02,4.8263E+02,22.000,1.1340E-11,0.2000
STEEL CARBON A588 NATIONAL COR-TEN B PLATE,7.8334E-09,2.0684E+05,8.0172E+04,1.6416E+05,0.2900,3.4474E+02,4.8263E+02,22.000,1.1340E-11,0.2000
STEEL CARBON A588 OREGON PLATE 3 IN. MAX,7.8334E-09,2.0684E+05,8.0172E+04,1.6416E+05,0.2900,3.4474E+02,4.8263E+02,21.000,1.1340E-11,0.2000
STEEL CARBON A588 PHOENIX PLATE 3 IN. MAX,7.8334E-09,2.0684E+05,8.0172E+04,1.6416E+05,0.2900,3.4474E+02,4.8263E+02,21.000,1.1340E-11,0.2000
STEEL CARBON A588 REPUBLIC DURA-PLATE 50 4 IN. MAX,7.8334E-09,2.0684E+05,8.0172E+04,1.6416E+05,0.2900,3.4474E+02,4.8263E+02,16.000,1.1340E-11,0.2000
STEEL CARBON A588 REPUBLIC DURA-PLATE 60 .5 IN. MAX,7.8334E-09,2.0684E+05,8.0172E+04,1.6416E+05,0.2900,4.1369E+02,5.1711E+02,16.000,1.1340E-11,0.2000
STEEL CARBON A588 REPUBLIC DURA-PLATE 65 .5 IN. MAX,7.8334E-09,2.0684E+05,8.0172E+04,1.6416E+05,0.2900,4.4816E+02,5.5158E+02,16.000,1.1340E-11,0.2000
STEEL CARBON A588 REPUBLIC DURA-PLATE 70 .375 IN. MAX,7.8334E-09,2.0684E+05,8.0172E+04,1.6416E+05,0.2900,4.8263E+02,5.8605E+02,15.000,1.1340E-11,0.2000
STEEL CARBON A588 SHARON COR-TEN B PLATE,7.8334E-09,2.0684E+05,8.0172E+04,1.6416E+05,0.2900,3.4474E+02,4.8263E+02,22.000,1.1340E-11,0.2000
STEEL CARBON A588 USS COR-TEN B PLATE BAR 8 IN. MAX,7.8334E-09,2.0684E+05,8.0172E+04,1.6416E+05,0.2900,3.4474E+02,4.8263E+02,22.000,1.1340E-11,0.2000
STEEL CARBON A633 GR. A PLATE BAR 4 IN. MAX,7.8334E-09,2.0684E+05,8.0172E+04,1.6416E+05,0.2900,2.8958E+02,5.0332E+02,23.000,1.1340E-11,0.2000
STEEL CARBON A633 GR. C PLATE BAR TO 2.5 IN.,7.8334E-09,2.0684E+05,8.0172E+04,1.6416E+05,0.2900,3.4474E+02,5.5158E+02,23.000,1.1340E-11,0.2000
STEEL CARBON A633 GR. C PLATE BAR 2.5 TO 4 IN.,7.8334E-09,2.0684E+05,8.0172E+04,1.6416E+05,0.2900,3.1716E+02,5.1711E+02,23.000,1.1340E-11,0.2000
STEEL CARBON A633 GR. D PLATE BAR TO 1.5 IN.,7.8334E-09,2.0684E+05,8.0172E+04,1.6416E+05,0.2900,3.4474E+02,5.5158E+02,23.000,1.1340E-11,0.2000
STEEL CARBON A633 GR. D PLATE BAR 1.5 TO 2.5 IN.,7.8334E-09,2.0684E+05,8.0172E+04,1.6416E+05,0.2900,3.4474E+02,5.5158E+02,23.000,1.1340E-11,0.2000
STEEL CARBON A633 GR. D PLATE BAR 2.5 TO 4 IN.,7.8334E-09,2.0684E+05,8.0172E+04,1.6416E+05,0.2900,3.1716E+02,5.1711E+02,23.000,1.1340E-11,0.2000
STEEL CARBON A633 GR. E PLATE BAR TO 4 IN.,7.8334E-09,2.0684E+05,8.0172E+04,1.6416E+05,0.2900,4.1369E+02,6.2053E+02,23.000,1.1340E-11,0.2000
STEEL CARBON A633 GR. E PLATE BAR 4 TO 8 IN.,7.8334E-09,2.0684E+05,8.0172E+04,1.6416E+05,0.2900,3.7921E+02,5.8605E+02,23.000,1.1340E-11,0.2000
STEEL CARBON A633 ARMCO LTM-N PLATE 2 IN. MAX,7.8334E-09,2.0684E+05,8.0172E+04,1.6416E+05,0.2900,2.8958E+02,5.0332E+02,23.000,1.1340E-11,0.2000
STEEL CARBON A633 ARMCO CT-50N PLATE TO 2.5 IN.,7.8334E-09,2.0684E+05,8.0172E+04,1.6416E+05,0.2900,3.4474E+02,5.5158E+02,23.000,1.1340E-11,0.2000
STEEL CARBON A633 ARMCO CT-50N PLATE 2.5-4 IN.,7.8334E-09,2.0684E+05,8.0172E+04,1.6416E+05,0.2900,3.4474E+02,5.5158E+02,23.000,1.1340E-11,0.2000
STEEL CARBON A633 ARMCO CT-46N PLATE 4-6 IN.,7.8334E-09,2.0684E+05,8.0172E+04,1.6416E+05,0.2900,3.1716E+02,5.1711E+02,23.000,1.1340E-11,0.2000
STEEL CARBON A633 ARMCO LO-TEMP PLATE TO 2.5 IN.,7.8334E-09,2.0684E+05,8.0172E+04,1.6416E+05,0.2900,3.4474E+02,5.5158E+02,23.000,1.1340E-11,0.2000
STEEL CARBON A633 ARMCO LO-TEMP PLATE 2.5-4 IN.,7.8334E-09,2.0684E+05,8.0172E+04,1.6416E+05,0.2900,3.1716E+02,5.1711E+02,23.000,1.1340E-11,0.2000
STEEL CARBON A633 ARMCO VNT-N PLATE TO 4 IN.,7.8334E-09,2.0684E+05,8.0172E+04,1.6416E+05,0.2900,4.1369E+02,6.2053E+02,21.000,1.1340E-11,0.2000
STEEL CARBON A633 ARMCO VNT-N PLATE 4-6 IN.,7.8334E-09,2.0684E+05,8.0172E+04,1.6416E+05,0.2900,3.7921E+02,5.8605E+02,21.000,1.1340E-11,0.2000
STEEL CARBON A633 BETHLEHEM RQC-60 PLATE TO 2.5 IN.,7.8334E-09,2.0684E+05,8.0172E+04,1.6416E+05,0.2900,3.4474E+02,5.5158E+02,22.000,1.1340E-11,0.2000
STEEL CARBON A633 BETHLEHEM RQC-60 PLATE 2.5-4 IN.,7.8334E-09,2.0684E+05,8.0172E+04,1.6416E+05,0.2900,3.1026E+02,5.1711E+02,22.000,1.1340E-11,0.2000
STEEL CARBON A633 LUKENS GR. A PLATE 4 IN. MAX,7.8334E-09,2.0684E+05,8.0172E+04,1.6416E+05,0.2900,2.8958E+02,5.0332E+02,23.000,1.1340E-11,0.2000
STEEL CARBON A633 LUKENS GR. C PLATE TO 2.5 IN.,7.8334E-09,2.0684E+05,8.0172E+04,1.6416E+05,0.2900,3.4474E+02,5.5158E+02,23.000,1.1340E-11,0.2000
STEEL CARBON A633 LUKENS GR. C PLATE 2.5-4 IN.,7.8334E-09,2.0684E+05,8.0172E+04,1.6416E+05,0.2900,3.1716E+02,5.1711E+02,23.000,1.1340E-11,0.2000
STEEL CARBON A633 LUKENS GR. D PLATE TO 2.5 IN.,7.8334E-09,2.0684E+05,8.0172E+04,1.6416E+05,0.2900,3.4474E+02,5.5158E+02,23.000,1.1340E-11,0.2000
STEEL CARBON A633 LUKENS GR. D PLATE 2.5-4 IN.,7.8334E-09,2.0684E+05,8.0172E+04,1.6416E+05,0.2900,3.1716E+02,5.1711E+02,23.000,1.1340E-11,0.2000
STEEL CARBON A633 LUKENS GR. E PLATE TO 4 IN.,7.8334E-09,2.0684E+05,8.0172E+04,1.6416E+05,0.2900,4.1369E+02,6.2053E+02,23.000,1.1340E-11,0.2000
STEEL CARBON A633 LUKENS GR. E PLATE 4-6 IN.,7.8334E-09,2.0684E+05,8.0172E+04,1.6416E+05,0.2900,3.7921E+02,5.8605E+02,23.000,1.1340E-11,0.2000
STEEL CARBON A633 OREGON GR. A PLATE 3 IN. MAX,7.8334E-09,2.0684E+05,8.0172E+04,1.6416E+05,0.2900,2.8958E+02,5.0332E+02,23.000,1.1340E-11,0.2000
STEEL CARBON A633 OREGON GR. C PLATE 2.5 IN. MAX,7.8334E-09,2.0684E+05,8.0172E+04,1.6416E+05,0.2900,3.4474E+02,5.5158E+02,23.000,1.1340E-11,0.2000
STEEL CARBON A633 OREGON GR. D PLATE 2.5 IN. MAX,7.8334E-09,2.0684E+05,8.0172E+04,1.6416E+05,0.2900,3.4474E+02,5.5158E+02,23.000,1.1340E-11,0.2000
STEEL CARBON A633 OREGON GR. E PLATE 3 IN. MAX,7.8334E-09,2.0684E+05,8.0172E+04,1.6416E+05,0.2900,4.1369E+02,6.2053E+02,23.000,1.1340E-11,0.2000
STEEL CARBON A633 PHOENIX GR. A PLATE 4 IN. MAX,7.8334E-09,2.0684E+05,8.0172E+04,1.6416E+05,0.2900,2.8958E+02,5.0332E+02,23.000,1.1340E-11,0.2000
STEEL CARBON A633 PHOENIX GR. C PLATE TO 2.5 IN.,7.8334E-09,2.0684E+05,8.0172E+04,1.6416E+05,0.2900,3.4474E+02,5.5158E+02,23.000,1.1340E-11,0.2000
STEEL CARBON A633 PHOENIX GR. C PLATE 2.5-4 IN.,7.8334E-09,2.0684E+05,8.0172E+04,1.6416E+05,0.2900,3.1716E+02,5.1711E+02,23.000,1.1340E-11,0.2000
STEEL CARBON A633 PHOENIX GR. D PLATE TO 2.5 IN.,7.8334E-09,2.0684E+05,8.0172E+04,1.6416E+05,0.2900,3.4474E+02,5.5158E+02,23.000,1.1340E-11,0.2000
STEEL CARBON A633 PHOENIX GR. D PLATE 2.5-4 IN.,7.8334E-09,2.0684E+05,8.0172E+04,1.6416E+05,0.2900,3.1716E+02,5.1711E+02,23.000,1.1340E-11,0.2000
STEEL CARBON A633 PHOENIX GR. E PLATE TO 4 IN.,7.8334E-09,2.0684E+05,8.0172E+04,1.6416E+05,0.2900,4.1369E+02,6.2053E+02,23.000,1.1340E-11,0.2000
STEEL CARBON A633 PHOENIX GR. E PLATE 4-6 IN.,7.8334E-09,2.0684E+05,8.0172E+04,1.6416E+05,0.2900,3.7921E+02,5.8605E+02,23.000,1.1340E-11,0.2000
STEEL CARBON A633 USS GR. A PLATE BAR TO 4 IN.,7.8334E-09,2.0684E+05,8.0172E+04,1.6416E+05,0.2900,2.8958E+02,5.0332E+02,23.000,1.1340E-11,0.2000
STEEL CARBON A633 USS GR. A PLATE BAR 4-8 IN.,7.8334E-09,2.0684E+05,8.0172E+04,1.6416E+05,0.2900,2.6200E+02,4.8263E+02,23.000,1.1340E-11,0.2000
STEEL CARBON A633 USS GR. C PLATE BAR TO 2.5 IN.,7.8334E-09,2.0684E+05,8.0172E+04,1.6416E+05,0.2900,3.4474E+02,5.5158E+02,23.000,1.1340E-11,0.2000
STEEL CARBON A633 USS GR. C PLATE BAR 2.5-4 IN.,7.8334E-09,2.0684E+05,8.0172E+04,1.6416E+05,0.2900,3.1716E+02,5.1711E+02,23.000,1.1340E-11,0.2000
STEEL CARBON A633 USS GR. C PLATE BAR 4-8 IN.,7.8334E-09,2.0684E+05,8.0172E+04,1.6416E+05,0.2900,2.8958E+02,5.0332E+02,23.000,1.1340E-11,0.2000
STEEL CARBON A633 USS GR. E PLATE BAR 3 IN. MAX,7.8334E-09,2.0684E+05,8.0172E+04,1.6416E+05,0.2900,4.1369E+02,6.2053E+02,23.000,1.1340E-11,0.2000
STEEL CARBON A656 GR. 50 HSLA PLATE .625 IN. MAX,7.8334E-09,2.0684E+05,8.0172E+04,1.6416E+05,0.2900,3.4474E+02,4.1369E+02,20.000,1.1340E-11,0.2000
STEEL CARBON A656 GR. 60 HSLA PLATE .625 IN. MAX,7.8334E-09,2.0684E+05,8.0172E+04,1.6416E+05,0.2900,4.1369E+02,4.8263E+02,17.000,1.1340E-11,0.2000
STEEL CARBON A656 GR. 70 HSLA PLATE .625 IN. MAX,7.8334E-09,2.0684E+05,8.0172E+04,1.6416E+05,0.2900,4.8263E+02,5.5158E+02,14.000,1.1340E-11,0.2000
STEEL CARBON A656 GR. 80 HSLA PLATE .625 IN. MAX,7.8334E-09,2.0684E+05,8.0172E+04,1.6416E+05,0.2900,5.5158E+02,6.2053E+02,12.000,1.1340E-11,0.2000
STEEL CARBON A656 ARMCO FORMABLE 50V SHEET STRIP .08-.2 IN.,7.8334E-09,2.0684E+05,8.0172E+04,1.6416E+05,0.2900,3.4474E+02,4.5505E+02,30.000,1.1340E-11,0.2000
STEEL CARBON A656 ARMCO FORMABLE 50F SHEET STRIP .08-.2 IN.,7.8334E-09,2.0684E+05,8.0172E+04,1.6416E+05,0.2900,3.4474E+02,4.5505E+02,30.000,1.1340E-11,0.2000
STEEL CARBON A656 ARMCO FORMABLE 70V SHEET STRIP .08-.2 IN.,7.8334E-09,2.0684E+05,8.0172E+04,1.6416E+05,0.2900,4.8263E+02,5.9295E+02,23.000,1.1340E-11,0.2000
STEEL CARBON A656 ARMCO FORMABLE 70F SHEET STRIP .08-.2 IN.,7.8334E-09,2.0684E+05,8.0172E+04,1.6416E+05,0.2900,3.4474E+02,4.5505E+02,30.000,1.1340E-11,0.2000
STEEL CARBON A656 BETHLEHEM GR. 50 PLATE .625 IN. MAX,7.8334E-09,2.0684E+05,8.0172E+04,1.6416E+05,0.2900,3.4474E+02,4.1369E+02,20.000,1.1340E-11,0.2000
STEEL CARBON A656 BETHLEHEM GR. 60 PLATE .625 IN. MAX,7.8334E-09,2.0684E+05,8.0172E+04,1.6416E+05,0.2900,4.1369E+02,4.8263E+02,17.000,1.1340E-11,0.2000
STEEL CARBON A656 BETHLEHEM GR. 70 PLATE .625 IN. MAX,7.8334E-09,2.0684E+05,8.0172E+04,1.6416E+05,0.2900,4.8263E+02,5.5158E+02,14.000,1.1340E-11,0.2000
STEEL CARBON A656 BETHLEHEM GR. 80 PLATE .75 IN. MAX,7.8334E-09,2.0684E+05,8.0172E+04,1.6416E+05,0.2900,5.5158E+02,6.2053E+02,12.000,1.1340E-11,0.2000
STEEL CARBON A656 INLAND HI-FORM 50 PLATE .625 IN. MAX,7.8334E-09,2.0684E+05,8.0172E+04,1.6416E+05,0.2900,3.4474E+02,4.1369E+02,18.000,1.1340E-11,0.2000
STEEL CARBON A656 INLAND HI-FORM 60 PLATE .625 IN. MAX,7.8334E-09,2.0684E+05,8.0172E+04,1.6416E+05,0.2900,4.1369E+02,4.8263E+02,15.000,1.1340E-11,0.2000
STEEL CARBON A656 INLAND HI-FORM 70 PLATE .375 IN. MAX,7.8334E-09,2.0684E+05,8.0172E+04,1.6416E+05,0.2900,4.8263E+02,5.5158E+02,14.000,1.1340E-11,0.2000
STEEL CARBON A656 INLAND HI-FORM 80 PLATE .625 IN. MAX,7.8334E-09,2.0684E+05,8.0172E+04,1.6416E+05,0.2900,5.5158E+02,6.2053E+02,12.000,1.1340E-11,0.2000
STEEL CARBON A656 INTERLAKE I50XF PLATE BAR .5 IN. MAX,7.8334E-09,2.0684E+05,8.0172E+04,1.6416E+05,0.2900,3.4474E+02,4.1369E+02,20.000,1.1340E-11,0.2000
STEEL CARBON A656 INTERLAKE I60XF PLATE BAR .375 IN. MAX,7.8334E-09,2.0684E+05,8.0172E+04,1.6416E+05,0.2900,4.1369E+02,4.8263E+02,17.000,1.1340E-11,0.2000
STEEL CARBON A656 INTERLAKE I70XF PLATE BAR .5 IN. MAX,7.8334E-09,2.0684E+05,8.0172E+04,1.6416E+05,0.2900,4.8263E+02,5.5158E+02,14.000,1.1340E-11,0.2000
STEEL CARBON A656 INTERLAKE I80XF PLATE BAR .5 IN. MAX,7.8334E-09,2.0684E+05,8.0172E+04,1.6416E+05,0.2900,5.5158E+02,6.2053E+02,12.000,1.1340E-11,0.2000
STEEL CARBON A656 J&L VAN GR. 50 PLATE .5 IN. MAX,7.8334E-09,2.0684E+05,8.0172E+04,1.6416E+05,0.2900,3.4474E+02,4.1369E+02,24.000,1.1340E-11,0.2000
STEEL CARBON A656 J&L VAN GR. 60 PLATE .5 IN. MAX,7.8334E-09,2.0684E+05,8.0172E+04,1.6416E+05,0.2900,4.1369E+02,4.8263E+02,22.000,1.1340E-11,0.2000
STEEL CARBON A656 J&L VAN GR. 70 PLATE .5 IN. MAX,7.8334E-09,2.0684E+05,8.0172E+04,1.6416E+05,0.2900,4.8263E+02,5.5158E+02,20.000,1.1340E-11,0.2000
STEEL CARBON A656 J&L VAN GR. 80 PLATE .5 IN. MAX,7.8334E-09,2.0684E+05,8.0172E+04,1.6416E+05,0.2900,5.5158E+02,6.2053E+02,18.000,1.1340E-11,0.2000
STEEL CARBON A656 MCLOUTH M35XF SHEET PLATE .4 IN. MAX,7.8334E-09,2.0684E+05,8.0172E+04,1.6416E+05,0.2900,2.4132E+02,3.1026E+02,28.000,1.1340E-11,0.2000
STEEL CARBON A656 MCLOUTH M40XF SHEET PLATE .4 IN. MAX,7.8334E-09,2.0684E+05,8.0172E+04,1.6416E+05,0.2900,2.7579E+02,3.4474E+02,27.000,1.1340E-11,0.2000
STEEL CARBON A656 MCLOUTH M45XF SHEET PLATE .4 IN. MAX,7.8334E-09,2.0684E+05,8.0172E+04,1.6416E+05,0.2900,3.1026E+02,3.7921E+02,25.000,1.1340E-11,0.2000
STEEL CARBON A656 MCLOUTH M50XF SHEET PLATE .4 IN. MAX,7.8334E-09,2.0684E+05,8.0172E+04,1.6416E+05,0.2900,3.4474E+02,4.1369E+02,22.000,1.1340E-11,0.2000
STEEL CARBON A656 MCLOUTH M55XF SHEET PLATE .4 IN. MAX,7.8334E-09,2.0684E+05,8.0172E+04,1.6416E+05,0.2900,3.7921E+02,4.8263E+02,20.000,1.1340E-11,0.2000
STEEL CARBON A656 MCLOUTH M60XF SHEET PLATE .4 IN. MAX,7.8334E-09,2.0684E+05,8.0172E+04,1.6416E+05,0.2900,4.1369E+02,4.8263E+02,22.000,1.1340E-11,0.2000
STEEL CARBON A656 MCLOUTH M70XF SHEET PLATE .25 IN. MAX,7.8334E-09,2.0684E+05,8.0172E+04,1.6416E+05,0.2900,4.8263E+02,5.5158E+02,20.000,1.1340E-11,0.2000
STEEL CARBON A656 MCLOUTH M80XF SHEET PLATE .25 IN. MAX,7.8334E-09,2.0684E+05,8.0172E+04,1.6416E+05,0.2900,2.4132E+02,3.1026E+02,28.000,1.1340E-11,0.2000
STEEL CARBON A656 NATIONAL NAPAC-F35 PLATE,7.8334E-09,2.0684E+05,8.0172E+04,1.6416E+05,0.2900,2.4132E+02,3.1026E+02,30.000,1.1340E-11,0.2000
STEEL CARBON A656 NATIONAL NAPAC-F40 PLATE,7.8334E-09,2.0684E+05,8.0172E+04,1.6416E+05,0.2900,2.7579E+02,3.4474E+02,28.000,1.1340E-11,0.2000
STEEL CARBON A656 NATIONAL NAPAC-F45 PLATE,7.8334E-09,2.0684E+05,8.0172E+04,1.6416E+05,0.2900,3.1026E+02,3.7921E+02,26.000,1.1340E-11,0.2000
STEEL CARBON A656 NATIONAL NAPAC-F50 PLATE,7.8334E-09,2.0684E+05,8.0172E+04,1.6416E+05,0.2900,3.4474E+02,4.1369E+02,24.000,1.1340E-11,0.2000
STEEL CARBON A656 NATIONAL NAPAC-F55 PLATE,7.8334E-09,2.0684E+05,8.0172E+04,1.6416E+05,0.2900,3.7921E+02,4.4816E+02,23.000,1.1340E-11,0.2000
STEEL CARBON A656 NATIONAL NAPAC-F60 PLATE .5 IN. MAX,7.8334E-09,2.0684E+05,8.0172E+04,1.6416E+05,0.2900,4.1369E+02,4.8263E+02,22.000,1.1340E-11,0.2000
STEEL CARBON A656 NATIONAL NAPAC-F65 PLATE .5 IN. MAX,7.8334E-09,2.0684E+05,8.0172E+04,1.6416E+05,0.2900,4.4816E+02,5.5158E+02,20.000,1.1340E-11,0.2000
STEEL CARBON A656 NATIONAL NAPAC-F70 PLATE .438 IN. MAX,7.8334E-09,2.0684E+05,8.0172E+04,1.6416E+05,0.2900,4.8263E+02,5.5158E+02,20.000,1.1340E-11,0.2000
STEEL CARBON A656 NATIONAL NAPAC-F80 PLATE .313 IN. MAX,7.8334E-09,2.0684E+05,8.0172E+04,1.6416E+05,0.2900,5.5158E+02,6.2053E+02,18.000,1.1340E-11,0.2000
STEEL CARBON A656 OREGON ORELLOY 70FG PLATE .5 IN. MAX,7.8334E-09,2.0684E+05,8.0172E+04,1.6416E+05,0.2900,4.8263E+02,5.5158E+02,20.000,1.1340E-11,0.2000
STEEL CARBON A656 OREGON ORELLOY 80FG PLATE .5 IN. MAX,7.8334E-09,2.0684E+05,8.0172E+04,1.6416E+05,0.2900,5.5158E+02,6.2053E+02,18.000,1.1340E-11,0.2000
STEEL CARBON A656 REPUBLIC MAXI-FORM 50 PLATE .375 IN. MAX,7.8334E-09,2.0684E+05,8.0172E+04,1.6416E+05,0.2900,3.4474E+02,4.1369E+02,25.000,1.1340E-11,0.2000
STEEL CARBON A656 REPUBLIC MAXI-FORM 60 PLATE .375 IN. MAX,7.8334E-09,2.0684E+05,8.0172E+04,1.6416E+05,0.2900,4.1369E+02,4.8263E+02,22.000,1.1340E-11,0.2000
STEEL CARBON A656 REPUBLIC MAXI-FORM 70 PLATE .312 IN. MAX,7.8334E-09,2.0684E+05,8.0172E+04,1.6416E+05,0.2900,4.8263E+02,5.5158E+02,20.000,1.1340E-11,0.2000
STEEL CARBON A656 REPUBLIC MAXI-FORM 80 PLATE .312 IN. MAX,7.8334E-09,2.0684E+05,8.0172E+04,1.6416E+05,0.2900,5.5158E+02,6.2053E+02,18.000,1.1340E-11,0.2000
STEEL CARBON A656 REPUBLIC X-80 LOW S PLATE .75 IN. MAX,7.8334E-09,2.0684E+05,8.0172E+04,1.6416E+05,0.2900,5.5158E+02,6.5500E+02,21.000,1.1340E-11,0.2000
STEEL CARBON A656 SHARON SHAROFORM 50 SHEET PLATE .5 IN. MAX,7.8334E-09,2.0684E+05,8.0172E+04,1.6416E+05,0.2900,3.4474E+02,4.4816E+02,22.000,1.1340E-11,0.2000
STEEL CARBON A656 SHARON SHAROFORM 60 SHEET PLATE .5 IN. MAX,7.8334E-09,2.0684E+05,8.0172E+04,1.6416E+05,0.2900,4.1369E+02,5.1711E+02,20.000,1.1340E-11,0.2000
STEEL CARBON A656 USS GR. 50 PLATE,7.8334E-09,2.0684E+05,8.0172E+04,1.6416E+05,0.2900,3.4474E+02,4.1369E+02,20.000,1.1340E-11,0.2000
STEEL CARBON A656 USS GR. 60 PLATE,7.8334E-09,2.0684E+05,8.0172E+04,1.6416E+05,0.2900,4.1369E+02,4.8263E+02,17.000,1.1340E-11,0.2000
STEEL CARBON A656 USS GR. 70 PLATE,7.8334E-09,2.0684E+05,8.0172E+04,1.6416E+05,0.2900,4.8263E+02,5.5158E+02,14.000,1.1340E-11,0.2000
STEEL CARBON A656 USS GR. 80 PLATE,7.8334E-09,2.0684E+05,8.0172E+04,1.6416E+05,0.2900,5.5158E+02,6.2053E+02,12.000,1.1340E-11,0.2000
STEEL CARBON A656 USS MN-MO-CB GR. 80 PLATE .787 IN. MAX,7.8334E-09,2.0684E+05,8.0172E+04,1.6416E+05,0.2900,5.5158E+02,6.2053E+02,12.000,1.1340E-11,0.2000
STEEL CARBON A656 W-P PITT-TEN X-50F SHEET PLATE,7.8334E-09,2.0684E+05,8.0172E+04,1.6416E+05,0.2900,3.4474E+02,4.1369E+02,22.000,1.1340E-11,0.2000
STEEL CARBON A656 W-P PITT-TEN X-60F SHEET PLATE,7.8334E-09,2.0684E+05,8.0172E+04,1.6416E+05,0.2900,4.1369E+02,4.8263E+02,20.000,1.1340E-11,0.2000
STEEL CARBON A656 W-P PITT-TEN X-70F SHEET PLATE,7.8334E-09,2.0684E+05,8.0172E+04,1.6416E+05,0.2900,4.8263E+02,5.5158E+02,17.000,1.1340E-11,0.2000
STEEL CARBON A656 W-P PITT-TEN X-80F SHEET PLATE,7.8334E-09,2.0684E+05,8.0172E+04,1.6416E+05,0.2900,5.5158E+02,6.2053E+02,14.000,1.1340E-11,0.2000
STEEL CARBON A678 GR. A PLATE 1.5 IN. MAX,7.8334E-09,2.0684E+05,8.0172E+04,1.6416E+05,0.2900,3.4474E+02,5.5158E+02,22.000,1.1340E-11,0.2000
STEEL CARBON A678 GR. B PLATE 2.5 IN. MAX,7.8334E-09,2.0684E+05,8.0172E+04,1.6416E+05,0.2900,4.1369E+02,6.2053E+02,22.000,1.1340E-11,0.2000
STEEL CARBON A678 GR. C PLATE TO .75 IN.,7.8334E-09,2.0684E+05,8.0172E+04,1.6416E+05,0.2900,5.1711E+02,7.2395E+02,19.000,1.1340E-11,0.2000
STEEL CARBON A678 GR. C PLATE .75-1.5 IN.,7.8334E-09,2.0684E+05,8.0172E+04,1.6416E+05,0.2900,4.8263E+02,6.8948E+02,19.000,1.1340E-11,0.2000
STEEL CARBON A678 GR. C PLATE 1.5-2 IN.,7.8334E-09,2.0684E+05,8.0172E+04,1.6416E+05,0.2900,4.4816E+02,6.5500E+02,19.000,1.1340E-11,0.2000
STEEL CARBON A678 ARMCO GR. A PLATE 2 IN. MAX,7.8334E-09,2.0684E+05,8.0172E+04,1.6416E+05,0.2900,3.4474E+02,5.5158E+02,22.000,1.1340E-11,0.2000
STEEL CARBON A678 ARMCO GR. B PLATE TO 2.5 IN.,7.8334E-09,2.0684E+05,8.0172E+04,1.6416E+05,0.2900,4.1369E+02,6.2053E+02,22.000,1.1340E-11,0.2000
STEEL CARBON A678 ARMCO GR. B PLATE 2.5-4 IN.,7.8334E-09,2.0684E+05,8.0172E+04,1.6416E+05,0.2900,3.7921E+02,5.8605E+02,22.000,1.1340E-11,0.2000
STEEL CARBON A678 ARMCO GR. B PLATE 4-6 IN.,7.8334E-09,2.0684E+05,8.0172E+04,1.6416E+05,0.2900,3.1716E+02,5.5158E+02,20.000,1.1340E-11,0.2000
STEEL CARBON A678 ARMCO GR. C PLATE TO .75 IN.,7.8334E-09,2.0684E+05,8.0172E+04,1.6416E+05,0.2900,5.1711E+02,7.2395E+02,19.000,1.1340E-11,0.2000
STEEL CARBON A678 ARMCO GR. C PLATE .75-2 IN.,7.8334E-09,2.0684E+05,8.0172E+04,1.6416E+05,0.2900,4.8263E+02,6.8948E+02,19.000,1.1340E-11,0.2000
STEEL CARBON A678 ARMCO GR. C PLATE 2-3 IN.,7.8334E-09,2.0684E+05,8.0172E+04,1.6416E+05,0.2900,4.4816E+02,6.5500E+02,19.000,1.1340E-11,0.2000
STEEL CARBON A678 ARMCO GR. C PLATE 3-6 IN.,7.8334E-09,2.0684E+05,8.0172E+04,1.6416E+05,0.2900,4.1369E+02,6.2053E+02,19.000,1.1340E-11,0.2000
STEEL CARBON A678 ARMCO CT-65 QT PLATE 2.5 IN. MAX,7.8334E-09,2.0684E+05,8.0172E+04,1.6416E+05,0.2900,4.4816E+02,6.5500E+02,22.000,1.1340E-11,0.2000
STEEL CARBON A678 ARMCO CT-60 QT PLATE 2.5-4 IN.,7.8334E-09,2.0684E+05,8.0172E+04,1.6416E+05,0.2900,4.1369E+02,6.2053E+02,22.000,1.1340E-11,0.2000
STEEL CARBON A678 ARMCO CT-56 QT PLATE 4-6 IN.,7.8334E-09,2.0684E+05,8.0172E+04,1.6416E+05,0.2900,3.8611E+02,5.8605E+02,22.000,1.1340E-11,0.2000
STEEL CARBON A678 BETHLEHEM GR. B PLATE TO 2.5 IN.,7.8334E-09,2.0684E+05,8.0172E+04,1.6416E+05,0.2900,4.1369E+02,6.2053E+02,22.000,1.1340E-11,0.2000
STEEL CARBON A678 BETHLEHEM GR. B PLATE 2.5-4 IN.,7.8334E-09,2.0684E+05,8.0172E+04,1.6416E+05,0.2900,3.7921E+02,5.8605E+02,22.000,1.1340E-11,0.2000
STEEL CARBON A678 LUKENS GR. A PLATE 1.5 IN. MAX,7.8334E-09,2.0684E+05,8.0172E+04,1.6416E+05,0.2900,3.4474E+02,5.5158E+02,22.000,1.1340E-11,0.2000
STEEL CARBON A678 LUKENS GR. B PLATE 2 IN. MAX,7.8334E-09,2.0684E+05,8.0172E+04,1.6416E+05,0.2900,4.1369E+02,6.2053E+02,22.000,1.1340E-11,0.2000
STEEL CARBON A678 LUKENS GR. C PLATE TO .75 IN.,7.8334E-09,2.0684E+05,8.0172E+04,1.6416E+05,0.2900,5.1711E+02,7.2395E+02,22.000,1.1340E-11,0.2000
STEEL CARBON A678 LUKENS GR. C PLATE .75-1.5 IN.,7.8334E-09,2.0684E+05,8.0172E+04,1.6416E+05,0.2900,4.8263E+02,6.8948E+02,22.000,1.1340E-11,0.2000
STEEL CARBON A678 LUKENS GR. C PLATE 1.5-2 IN.,7.8334E-09,2.0684E+05,8.0172E+04,1.6416E+05,0.2900,4.4816E+02,6.5500E+02,22.000,1.1340E-11,0.2000
STEEL CARBON A678 OREGON GR. A PLATE 1.5 IN. MAX,7.8334E-09,2.0684E+05,8.0172E+04,1.6416E+05,0.2900,3.4474E+02,5.5158E+02,22.000,1.1340E-11,0.2000
STEEL CARBON A678 OREGON GR. B PLATE 2.5 IN. MAX,7.8334E-09,2.0684E+05,8.0172E+04,1.6416E+05,0.2900,4.1369E+02,6.2053E+02,22.000,1.1340E-11,0.2000
STEEL CARBON A678 OREGON GR. C PLATE TO .75 IN.,7.8334E-09,2.0684E+05,8.0172E+04,1.6416E+05,0.2900,5.1711E+02,7.2395E+02,19.000,1.1340E-11,0.2000
STEEL CARBON A678 OREGON GR. C PLATE .75-1.5 IN.,7.8334E-09,2.0684E+05,8.0172E+04,1.6416E+05,0.2900,4.8263E+02,6.8948E+02,19.000,1.1340E-11,0.2000
STEEL CARBON A678 OREGON GR. C PLATE 1.5-2 IN.,7.8334E-09,2.0684E+05,8.0172E+04,1.6416E+05,0.2900,4.4816E+02,6.5500E+02,19.000,1.1340E-11,0.2000
STEEL CARBON A678 PHOENIX GR. A PLATE 1.5 IN. MAX,7.8334E-09,2.0684E+05,8.0172E+04,1.6416E+05,0.2900,3.4474E+02,5.5158E+02,22.000,1.1340E-11,0.2000
STEEL CARBON A678 PHOENIX GR. B PLATE 2 IN. MAX,7.8334E-09,2.0684E+05,8.0172E+04,1.6416E+05,0.2900,4.1369E+02,6.2053E+02,22.000,1.1340E-11,0.2000
STEEL CARBON A678 PHOENIX GR. C PLATE TO .75 IN.,7.8334E-09,2.0684E+05,8.0172E+04,1.6416E+05,0.2900,5.1711E+02,7.2395E+02,19.000,1.1340E-11,0.2000
STEEL CARBON A678 PHOENIX GR. C PLATE .75-1.5 IN.,7.8334E-09,2.0684E+05,8.0172E+04,1.6416E+05,0.2900,4.8263E+02,6.8948E+02,19.000,1.1340E-11,0.2000
STEEL CARBON A678 PHOENIX GR. C PLATE 1.5-2 IN.,7.8334E-09,2.0684E+05,8.0172E+04,1.6416E+05,0.2900,4.4816E+02,6.5500E+02,19.000,1.1340E-11,0.2000
STEEL CARBON A678 USS GR. A PLATE 1.5 IN. MAX,7.8334E-09,2.0684E+05,8.0172E+04,1.6416E+05,0.2900,3.4474E+02,5.5158E+02,22.000,1.1340E-11,0.2000
STEEL CARBON A678 USS GR. B PLATE 2.5 IN. MAX,7.8334E-09,2.0684E+05,8.0172E+04,1.6416E+05,0.2900,4.1369E+02,6.2053E+02,22.000,1.1340E-11,0.2000
STEEL CARBON A678 USS GR. C PLATE TO .75 IN.,7.8334E-09,2.0684E+05,8.0172E+04,1.6416E+05,0.2900,5.1711E+02,7.2395E+02,19.000,1.1340E-11,0.2000
STEEL CARBON A678 USS GR. C PLATE .75-1.5 IN.,7.8334E-09,2.0684E+05,8.0172E+04,1.6416E+05,0.2900,4.8263E+02,6.8948E+02,19.000,1.1340E-11,0.2000
STEEL CARBON A678 USS GR. C PLATE 1.5-2 IN.,7.8334E-09,2.0684E+05,8.0172E+04,1.6416E+05,0.2900,4.4816E+02,6.5500E+02,19.000,1.1340E-11,0.2000
STEEL CARBON A690 H-PILES SHEET PILING,7.8334E-09,2.0684E+05,8.0172E+04,1.6416E+05,0.2900,3.4474E+02,4.8263E+02,18.000,1.1340E-11,0.2000
STEEL CARBON A699 CLASS 1 PLATE BAR TO .625 IN.,7.8334E-09,2.0684E+05,8.0172E+04,1.6416E+05,0.2900,4.8263E+02,6.8948E+02,18.000,1.1340E-11,0.2000
STEEL CARBON A699 CLASS 1 PLATE BAR .625-1 IN.,7.8334E-09,2.0684E+05,8.0172E+04,1.6416E+05,0.2900,4.8263E+02,6.8948E+02,18.000,1.1340E-11,0.2000
STEEL CARBON A699 CLASS 1 OREGON PLATE TO .625 IN.,7.8334E-09,2.0684E+05,8.0172E+04,1.6416E+05,0.2900,4.8263E+02,6.8948E+02,18.000,1.1340E-11,0.2000
STEEL CARBON A699 CLASS 1 OREGON PLATE .625-1 IN.,7.8334E-09,2.0684E+05,8.0172E+04,1.6416E+05,0.2900,4.8263E+02,6.8948E+02,18.000,1.1340E-11,0.2000
STEEL CARBON A699 CLASS 2 PLATE BAR TO .625 IN.,7.8334E-09,2.0684E+05,8.0172E+04,1.6416E+05,0.2900,5.1711E+02,6.8948E+02,18.000,1.1340E-11,0.2000
STEEL CARBON A699 CLASS 2 PLATE BAR .625-1 IN.,7.8334E-09,2.0684E+05,8.0172E+04,1.6416E+05,0.2900,5.1711E+02,6.8948E+02,18.000,1.1340E-11,0.2000
STEEL CARBON A699 CLASS 2 OREGON PLATE 1 IN. MAX,7.8334E-09,2.0684E+05,8.0172E+04,1.6416E+05,0.2900,5.1711E+02,6.8948E+02,18.000,1.1340E-11,0.2000
STEEL CARBON A699 CLASS 3 PLATE BAR TO .625 IN.,7.8334E-09,2.0684E+05,8.0172E+04,1.6416E+05,0.2900,4.8263E+02,6.5500E+02,18.000,1.1340E-11,0.2000
STEEL CARBON A699 CLASS 3 PLATE BAR .625-1 IN.,7.8334E-09,2.0684E+05,8.0172E+04,1.6416E+05,0.2900,4.8263E+02,6.5500E+02,18.000,1.1340E-11,0.2000
STEEL CARBON A699 CLASS 3 OREGON PLATE TO .625 IN.,7.8334E-09,2.0684E+05,8.0172E+04,1.6416E+05,0.2900,4.8263E+02,6.5500E+02,18.000,1.1340E-11,0.2000
STEEL CARBON A699 CLASS 3 OREGON PLATE .625-1 IN.,7.8334E-09,2.0684E+05,8.0172E+04,1.6416E+05,0.2900,4.8263E+02,6.5500E+02,18.000,1.1340E-11,0.2000
STEEL CARBON A699 CLASS 4 PLATE BAR TO 1 IN.,7.8334E-09,2.0684E+05,8.0172E+04,1.6416E+05,0.2900,5.1711E+02,6.5500E+02,18.000,1.1340E-11,0.2000
STEEL CARBON A699 CLASS 4 OREGON PLATE 1 IN. MAX,7.8334E-09,2.0684E+05,8.0172E+04,1.6416E+05,0.2900,5.1711E+02,6.5500E+02,18.000,1.1340E-11,0.2000
STEEL CARBON A709 GRADE 36 PLATE TO 8 IN. MAX,7.8334E-09,2.0684E+05,8.0172E+04,1.6416E+05,0.2900,2.4821E+02,4.7574E+02,23.000,1.1340E-11,0.2000
STEEL CARBON A709 GRADE 36 PLATE OVER 8 IN.,7.8334E-09,2.0684E+05,8.0172E+04,1.6416E+05,0.2900,2.2063E+02,3.9990E+02,23.000,1.1340E-11,0.2000
STEEL CARBON A709 GRADE 50 PLATE BAR 2 IN. MAX,7.8334E-09,2.0684E+05,8.0172E+04,1.6416E+05,0.2900,3.4474E+02,4.4816E+02,21.000,1.1340E-11,0.2000
STEEL CARBON A709 GRADE 50W PLATE BAR 4 IN. MAX,7.8334E-09,2.0684E+05,8.0172E+04,1.6416E+05,0.2900,3.4474E+02,4.8263E+02,21.000,1.1340E-11,0.2000
STEEL CARBON A737 GR. B PLATE,7.8334E-09,2.0684E+05,8.0172E+04,1.6416E+05,0.2900,3.4474E+02,5.5158E+02,23.000,1.1340E-11,0.2000
STEEL CARBON A737 GR. C PLATE,7.8334E-09,2.0684E+05,8.0172E+04,1.6416E+05,0.2900,4.1369E+02,6.2053E+02,23.000,1.1340E-11,0.2000
STEEL CARBON A737 ARMCO CT-50N GR. B PLATE 4 IN. MAX,7.8334E-09,2.0684E+05,8.0172E+04,1.6416E+05,0.2900,3.4474E+02,5.5158E+02,23.000,1.1340E-11,0.2000
STEEL CARBON A737 ARMCO CT-65QT GR. B PLATE TO 2.5 IN.,7.8334E-09,2.0684E+05,8.0172E+04,1.6416E+05,0.2900,4.4816E+02,6.5500E+02,23.000,1.1340E-11,0.2000
STEEL CARBON A737 ARMCO CT-65QT GR. B PLATE 2.5-4 IN.,7.8334E-09,2.0684E+05,8.0172E+04,1.6416E+05,0.2900,4.1369E+02,6.2053E+02,23.000,1.1340E-11,0.2000
STEEL CARBON A737 ARMCO CT-65QT GR. B PLATE 4-6 IN.,7.8334E-09,2.0684E+05,8.0172E+04,1.6416E+05,0.2900,3.8611E+02,5.8605E+02,23.000,1.1340E-11,0.2000
STEEL CARBON A737 ARMCO VNT-N GR. C PLATE TO 4 IN.,7.8334E-09,2.0684E+05,8.0172E+04,1.6416E+05,0.2900,4.1369E+02,6.2053E+02,23.000,1.1340E-11,0.2000
STEEL CARBON A737 ARMCO VNT-N GR. C PLATE 4-6 IN.,7.8334E-09,2.0684E+05,8.0172E+04,1.6416E+05,0.2900,3.7921E+02,5.8605E+02,23.000,1.1340E-11,0.2000
STEEL CARBON A737 LUKENS GR. B PLATE 4 IN. MAX,7.8334E-09,2.0684E+05,8.0172E+04,1.6416E+05,0.2900,3.4474E+02,5.5158E+02,23.000,1.1340E-11,0.2000
STEEL CARBON A737 LUKENS GR. C PLATE 4 IN. MAX,7.8334E-09,2.0684E+05,8.0172E+04,1.6416E+05,0.2900,4.1369E+02,6.2053E+02,23.000,1.1340E-11,0.2000
STEEL CARBON A737 OREGON GR. B PLATE 2.5 IN. MAX,7.8334E-09,2.0684E+05,8.0172E+04,1.6416E+05,0.2900,3.4474E+02,4.8263E+02,18.000,1.1340E-11,0.2000
STEEL CARBON A737 USS GR. B PLATE 2.5 IN. MAX,7.8334E-09,2.0684E+05,8.0172E+04,1.6416E+05,0.2900,3.4474E+02,5.5158E+02,23.000,1.1340E-11,0.2000
STEEL CARBON A737 USS GR. C PLATE 3 IN. MAX,7.8334E-09,2.0684E+05,8.0172E+04,1.6416E+05,0.2900,4.1369E+02,6.2053E+02,23.000,1.1340E-11,0.2000
STEEL HP-9-4-20 HEAT-TREATED,7.8334E-09,1.9995E+05,7.8105E+04,1.5148E+05,0.2800,1.2411E+03,1.4479E+03,12.000,1.3140E-11,0.2000
STEEL H13 TOOL ROOM TEMPERATURE PROPERTIES,7.8334E-09,2.0684E+05,8.0172E+04,1.6416E+05,0.2900,1.6547E+03,1.8616E+03,10.000,1.1700E-11,0.2000
STEEL H13 TOOL HEAT TREAT TO RC=52 MINIMUM,7.8334E-09,2.0684E+05,8.0172E+04,1.6416E+05,0.2900,8.5495E+02,1.0342E+03,17.600,1.1700E-11,0.2000
STEEL WROUGHT 1020 1 IN. BAR ANNEALED,7.8334E-09,1.9305E+05,7.4827E+04,1.5322E+05,0.2900,2.9647E+02,3.9300E+02,36.000,1.5120E-11,0.2000
STEEL WROUGHT 1020 1 IN. BAR HOT ROLLED,7.8334E-09,1.9305E+05,7.4827E+04,1.5322E+05,0.2900,3.3095E+02,4.4816E+02,36.000,1.5120E-11,0.2000
STEEL WROUGHT 1020 1 IN. BAR NORM,7.8334E-09,1.9305E+05,7.4827E+04,1.5322E+05,0.2900,3.4474E+02,4.4126E+02,36.000,1.5120E-11,0.2000
STEEL WROUGHT 1020 1 IN. BAR COLD ROLLED,7.8334E-09,2.0684E+05,8.0172E+04,1.6416E+05,0.2900,4.4126E+02,5.1711E+02,20.000,1.5120E-11,0.2000
STEEL WROUGHT 1020 1 IN. BAR WQ+1200F,7.8334E-09,2.0684E+05,8.0172E+04,1.6416E+05,0.2900,3.2405E+02,5.5158E+02,29.000,1.5120E-11,0.2000
STEEL WROUGHT 1020 1 IN. BAR WQ+400F,7.8334E-09,2.0684E+05,8.0172E+04,1.6416E+05,0.2900,5.5158E+02,7.2395E+02,11.000,1.5120E-11,0.2000
STEEL WROUGHT 1030 1 IN. BAR ANNEALED,7.8334E-09,1.8961E+05,7.3491E+04,1.5048E+05,0.2900,3.4474E+02,4.6195E+02,31.000,1.4940E-11,0.2000
STEEL WROUGHT 1030 1 IN. BAR HOT ROLLED,7.8334E-09,1.8961E+05,7.3491E+04,1.5048E+05,0.2900,3.4474E+02,5.5158E+02,32.000,1.4940E-11,0.2000
STEEL WROUGHT 1030 1 IN. BAR NORM,7.8334E-09,1.8961E+05,7.3491E+04,1.5048E+05,0.2900,3.4474E+02,5.2400E+02,32.000,1.4940E-11,0.2000
STEEL WROUGHT 1030 1 IN. BAR WQ+1200F,7.8334E-09,2.0684E+05,8.0172E+04,1.6416E+05,0.2900,4.4126E+02,5.8605E+02,32.000,1.4940E-11,0.2000
STEEL WROUGHT 1030 1 IN. BAR WQ+400F,7.8334E-09,2.0684E+05,8.0172E+04,1.6416E+05,0.2900,6.4811E+02,8.4806E+02,17.000,1.4940E-11,0.2000
STEEL WROUGHT 1040 1 IN. BAR ANNEALED,7.8334E-09,1.9857E+05,7.6965E+04,1.5759E+05,0.2900,3.5163E+02,5.1711E+02,30.000,1.4940E-11,0.2000
STEEL WROUGHT 1040 1 IN. BAR HOT ROLLED,7.8334E-09,1.9857E+05,7.6965E+04,1.5759E+05,0.2900,4.1369E+02,6.2053E+02,25.000,1.4940E-11,0.2000
STEEL WROUGHT 1040 1 IN. BAR WQ+1200F,7.8334E-09,1.9857E+05,7.6965E+04,1.5759E+05,0.2900,4.9642E+02,6.3432E+02,28.000,1.4940E-11,0.2000
STEEL WROUGHT 1040 1 IN. BAR WQ+400F,7.8334E-09,1.9857E+05,7.6965E+04,1.5759E+05,0.2900,6.6879E+02,8.9632E+02,17.000,1.4940E-11,0.2000
STEEL WROUGHT 1040 1 IN. BAR OQ+1200F,7.8334E-09,2.0684E+05,8.0172E+04,1.6416E+05,0.2900,4.3437E+02,6.3432E+02,29.000,1.4940E-11,0.2000
STEEL WROUGHT 1040 1 IN. BAR OQ+400F,7.8334E-09,2.0684E+05,8.0172E+04,1.6416E+05,0.2900,5.9295E+02,7.7911E+02,19.000,1.4940E-11,0.2000
STEEL WROUGHT 1050 1 IN. BAR ANNEALED,7.8334E-09,1.9995E+05,7.7499E+04,1.5869E+05,0.2900,3.6542E+02,6.3432E+02,24.000,1.4580E-11,0.2000
STEEL WROUGHT 1050 1 IN. BAR HOT ROLLED,7.8334E-09,1.9995E+05,7.7499E+04,1.5869E+05,0.2900,3.7921E+02,7.2395E+02,20.000,1.4580E-11,0.2000
STEEL WROUGHT 1050 1 IN. BAR WQ+1200F,7.8334E-09,2.0684E+05,8.0172E+04,1.6416E+05,0.2900,5.3779E+02,7.1705E+02,28.000,1.4580E-11,0.2000
STEEL WROUGHT 1050 1 IN. BAR WQ+400F,7.8334E-09,2.0684E+05,8.0172E+04,1.6416E+05,0.2900,8.0669E+02,1.1238E+03,9.000,1.4580E-11,0.2000
STEEL WROUGHT 1050 1 IN. BAR OQ+1200F,7.8334E-09,2.0684E+05,8.0172E+04,1.6416E+05,0.2900,4.4126E+02,7.3084E+02,25.000,1.4580E-11,0.2000
STEEL WROUGHT 1050 1 IN. BAR OQ+600F,7.8334E-09,2.0684E+05,8.0172E+04,1.6416E+05,0.2900,7.2395E+02,9.7906E+02,14.000,1.4580E-11,0.2000
STEEL WROUGHT 1060 1 IN. BAR ANNEALED,7.8334E-09,1.9995E+05,7.7499E+04,1.5869E+05,0.2900,3.7232E+02,6.2742E+02,22.000,1.4580E-11,0.2000
STEEL WROUGHT 1060 1 IN. HOT ROLLED,7.8334E-09,1.9995E+05,7.7499E+04,1.5869E+05,0.2900,4.8263E+02,8.1358E+02,17.000,1.4580E-11,0.2000
STEEL WROUGHT 1060 1 IN. BAR OQ+1200F,7.8334E-09,2.0684E+05,8.0172E+04,1.6416E+05,0.2900,5.2400E+02,7.9979E+02,23.000,1.4580E-11,0.2000
STEEL WROUGHT 1060 1 IN. BAR OQ+400F,7.8334E-09,2.0684E+05,8.0172E+04,1.6416E+05,0.2900,7.7911E+02,1.1032E+03,13.000,1.4580E-11,0.2000
STEEL WROUGHT 1095 1 IN. BAR ANNEALED,7.8334E-09,1.9926E+05,7.7232E+04,1.5814E+05,0.2900,3.7921E+02,6.5500E+02,13.000,1.3320E-11,0.2000
STEEL WROUGHT 1095 1 IN. BAR HOT ROLLED,7.8334E-09,1.9926E+05,7.7232E+04,1.5814E+05,0.2900,5.7226E+02,9.6527E+02,9.000,1.3320E-11,0.2000
STEEL WROUGHT 1095 1 IN. BAR WQ+1200F,7.8334E-09,1.9926E+05,7.7232E+04,1.5814E+05,0.2900,5.8605E+02,8.4116E+02,20.000,1.3320E-11,0.2000
STEEL WROUGHT 1095 1 IN. BAR WQ+400F,7.8334E-09,1.9926E+05,7.7232E+04,1.5814E+05,0.2900,1.0480E+03,1.4893E+03,10.000,1.3320E-11,0.2000
STEEL WROUGHT 1095 1 IN. BAR OQ+1200F,7.8334E-09,1.9926E+05,7.7232E+04,1.5814E+05,0.2900,5.5158E+02,8.9632E+02,21.000,1.3320E-11,0.2000
STEEL WROUGHT 1095 1 IN. BAR OQ+400F,7.8334E-09,1.9926E+05,7.7232E+04,1.5814E+05,0.2900,8.2737E+02,1.2893E+03,10.000,1.3320E-11,0.2000
STEEL WROUGHT 1117 1 IN. BAR ANNEALED,7.8057E-09,2.0684E+05,8.0172E+04,1.6416E+05,0.2900,2.8269E+02,4.2748E+02,33.000,1.3500E-11,0.2000
