Repository: MaterialMap/MaterialMap.github.io

# Material MAP

This repository supports the **Material MAP** website, a non-commercial, ad-free project aimed at assisting engineers in finding examples of material model parameter sets for LS-DYNA, sourced from articles published under Open Access. 

The primary goal of the website is to provide engineers with a library of material models, linking directly to original open-access sources along with citation information for each reference. The project enables users to search and explore a variety of material models conveniently.

File: template.yaml
- material:
  mat:
    id: MAT_107
    name: MAT_MODIFIED_JOHNSON_COOK
    data:
      RO:
        val: 7850
        dis: "Density for Weldox 700E, kg/m³"
      E:
        val: 210
        dis: "Young's modulus, GPa"
      PR:
        val: 0.33
        dis: "Poisson's ratio"
      Cp:
        val: 452
        dis: "Specific heat, J/kg·K"
      T_melt:
        val: 1800
        dis: "Melting temperature, K"
      T_ref:
        val: 293
        dis: "Reference temperature, K"
      EPSO:
        val: 5.0E-4
        dis: "Reference strain rate, 1/s"
      A:
        val: 819
        dis: "JC parameter A, MPa"
      B:
        val: 308
        dis: "JC parameter B, MPa"
      N:
        val: 0.64
        dis: "JC hardening exponent"
      C:
        val: 0.0098
        dis: "JC strain rate parameter"
      m:
        val: 1
        dis: "JC thermal softening exponent"
      WCR:
        val: 1486
        dis: "Critical plastic work for Cockcroft-Latham criterion, MPa"
  eos: {}
  app:
    - Weldox 700E
    - Ballistic performance
  mat_add: {}
  mat_thermal: {}
  mat_em: {}
  units: mm, g, μs, GPa
  ref: "Flores-Johnson, E. A., Saleh, M., & Edwards, L. (2011). Ballistic performance of multi-layered metallic plates impacted by a 7.62-mm APM2 projectile. *International Journal of Impact Engineering*, 38(12), 1022-1032."
  url: "https://www.researchgate.net/publication/241096550"
  add: 2024-11-05
